Repository: avirup/SodiumIonBatteryResearch

# Battery Technology for Electrical Engineers

## With a Sodium-Ion Research Focus

This book is written for electrical engineers, graduate students, and technically curious researchers who want to understand modern rechargeable batteries from an engineering point of view. Its aim is to make electrochemistry intelligible without assuming prior training in chemistry, and to connect the internal physics of a battery to the language engineers already use: energy, voltage, current, resistance, transients, efficiency, and dynamic models.

The text begins with first principles—cell potential, half-reactions, thermodynamics, and charge transfer—and then moves steadily toward the phenomena that matter in real devices: polarization, transport limitation, interfacial films, test methods, cell construction, chemistry tradeoffs, and degradation. Throughout, the emphasis is not on memorizing terminology, but on building a working mental model of why batteries behave the way they do.

Special attention is given to sodium-ion batteries. While lithium-ion systems remain the reference point for much of modern battery engineering, sodium-ion chemistry is increasingly important for stationary storage, supply-chain resilience, and lower-cost electrification. This book therefore treats sodium-ion not as an afterthought, but as a serious engineering subject in its own right, grounded in comparison with the lithium-ion systems from which much of the field’s intuition has developed.

The intended outcome is practical fluency. By the end of the text, the reader should be able to interpret common battery measurements, understand the physical meaning of widely used model parameters, read technical papers with confidence, and begin serious work in battery modeling, simulation, or systems research.

This is an engineering text first: quantitative in spirit, physically grounded, and written to help the reader move from curiosity to competence.

File: Textbook/battery_textbook_chapter3_revised.md (part 1 of 2)
# Chapter 3: Performance Metrics and Terminology

## Chapter Opening

Imagine picking up a cell datasheet for the first time. It is a dense document, usually two to four pages, packed with numbers, graphs, and abbreviations. There is a discharge capacity at multiple C-rates, a family of voltage curves, a cycle life plot that descends to 80% of something, a table of temperatures with associated capacities, a graph labelled "DCIR" with values in milliohms, a note about CC-CV charging, and perhaps a Ragone plot tucked into a corner. If you have been reading this book from the beginning, you now know enough electrochemistry to understand *why* these numbers exist — you know about half-reactions, overpotentials, diffusion limitations, and the three-component voltage equation. What you may not yet have is the engineering vocabulary to *name* what you are looking at and to connect each measurement on the datasheet to the physical processes beneath it.

That is this chapter's job.

Think of it as a translation dictionary — not from English to another language, but from electrochemistry to the language that battery engineers use day to day. Terms like C-rate, state of health, depth of discharge, and Coulombic efficiency are not arbitrary jargon. Every one of them encodes a specific physical meaning, and understanding that meaning precisely — rather than approximately — is what separates an engineer who can read a datasheet from one who can design around its limitations.

By the end of this chapter, you will be able to download a datasheet for any commercial cell and interpret every number, every graph, and every curve in physical terms. You will also understand the major characterisation techniques used to measure cell properties — HPPC, GITT, PITT, and EIS — at the level of understanding what each technique measures and why, even before we have derived all the underlying equations. That understanding will anchor the more mathematical treatment in later chapters.

We will work with real numbers throughout. Battery engineering is a quantitative field, and fluency with the relevant scales — milliohm-level resistances, milliampere-hour capacities, few-percent efficiency differences — is as important as conceptual understanding.

---

> **Prerequisites Check**
>
> From your EE background:
>
> - RC circuits and impedance in the complex plane (essential for Section 3.10, EIS)
> - Basic concepts of efficiency and power (Section 3.6)
> - Familiarity with Bode plots and frequency-domain thinking (helpful for Section 3.10)
>
> From Chapter 1:
>
> - Faraday's laws connecting charge to mass (Section 1.7) — needed for Section 3.1
> - The Nernst equation and its connection to OCV (Section 1.5) — needed for Section 3.4
>
> From Chapter 2:
>
> - The three overpotentials (ohmic, activation, concentration) and their time constants (Section 2.7) — needed for Sections 3.5 and 3.10
> - Butler-Volmer equation and exchange current density (Section 2.8) — needed for Section 3.10
> - The SEI and first-cycle irreversibility (Section 2.3) — needed for Section 3.6
>
> If anything from Chapter 2 is unclear, especially the three-overpotential framework, review Section 2.7 before proceeding to Section 3.5.

---

## 3.1 Capacity (Ah) vs. Energy (Wh): Specific vs. Volumetric

The first and most fundamental metric of a battery is its **capacity** — how much charge it can store and deliver. Before we can define capacity precisely, we need to agree on what we mean, because the word is used in two senses that are related but not identical.

### Charge Capacity

The **charge capacity** $Q$ of a cell is the total charge it can deliver under specified conditions, measured in ampere-hours (Ah) or milliampere-hours (mAh). The defining relationship is:

$$Q = \int_0^{t_d} I(t)\, dt \tag{3.1}$$

where $I(t)$ is the discharge current (in amperes) and $t_d$ is the time until the voltage reaches a specified **cutoff voltage** $V_\text{cutoff}$. For a constant-current discharge at current $I$:

$$Q = I \cdot t_d \tag{3.2}$$

This is the simplest case: a 3.0 Ah cell discharged at 1.0 A for 3 hours delivers 3.0 Ah. But capacity is not a single fixed number — it depends on the rate of discharge, the temperature, and the cutoff voltage. A cell rated at 3.0 Ah at C/5 (a slow discharge over 5 hours) might deliver only 2.6 Ah at 1C (discharged in one hour) because concentration overpotential depletes the surface of the electrode before the bulk is exhausted, causing the voltage to hit the cutoff early. We will quantify this rate dependence in Section 3.2.

### Energy

**Energy** $E$ is what you actually want from a battery in most applications. It is the integral of power over time:

$$E = \int_0^{t_d} V(t)\, I(t)\, dt \tag{3.3}$$

and it is measured in watt-hours (Wh) or kilowatt-hours (kWh). For a constant-current discharge:

$$E = \bar{V} \cdot Q \tag{3.4}$$

where $\bar{V}$ is the average discharge voltage. The relationship $E = \bar{V} \cdot Q$ is the most important equation in practical battery engineering — it says that energy is the product of how much charge you move and at what average voltage you move it. Both factors matter.

A cell with a capacity of 3.0 Ah at a nominal voltage of 3.6 V contains $3.0 \times 3.6 = 10.8$ Wh of energy. The same capacity at 3.2 V (LFP chemistry) contains only $3.0 \times 3.2 = 9.6$ Wh — 11% less, just from the lower chemistry voltage.

**Students sometimes confuse capacity (Ah) with energy (Wh).** They are related by voltage but are distinct quantities. When a BMS calculates "state of charge" using coulomb counting, it tracks charge (Ah), not energy (Wh). When comparing battery packs across chemistries with different nominal voltages, energy (Wh) is the fair comparison. A system that says "100 Ah pack" without specifying voltage is only telling you half the story.

### Specific and Volumetric Metrics

Capacity and energy per se are extensive quantities — they scale with the size of the cell. More useful for comparing different cells and chemistries are the normalised, **intensive** quantities:

**Gravimetric (specific) capacity**: $C_m = Q / m$ [Ah/kg or mAh/g], where $m$ is the cell mass.

**Volumetric capacity**: $C_V = Q / V_\text{cell}$ [Ah/L or mAh/cm³], where $V_\text{cell}$ is the cell volume.

**Gravimetric (specific) energy density**: $\mathcal{E}_m = E / m$ [Wh/kg].

**Volumetric energy density**: $\mathcal{E}_V = E / V_\text{cell}$ [Wh/L].

**Power density**: $P_m = P / m$ [W/kg] or $P_V = P / V_\text{cell}$ [W/L].

These metrics allow comparison across cells of different sizes. When someone says "a NMC cell has 250 Wh/kg," they are giving the gravimetric energy density — the energy stored per kilogram of complete cell mass (including casing, current collectors, electrolyte, and everything else). This cell-level number is typically 2–4× lower than the material-level theoretical number we calculated in Chapter 1, because the cathode and anode active materials together typically make up only 35–55% of the total cell mass for an energy-optimised commercial cell, and somewhat less for power-optimised or low-cost designs. The remaining mass is electrolyte, separator, current collectors, binder and conductive additives, can or pouch packaging, tabs, and safety hardware.

The distinction between **cell-level** and **material-level** (or electrode-level) metrics is another frequent source of confusion in the literature. A researcher publishing on a new cathode material might report "310 mAh/g" — this is the specific capacity of the active material alone. The cell-level specific energy will be much lower. Always check what mass (or volume) the denominator refers to.

A representative table of cell-level specific energies for common chemistries (approximate, commercial cells, room temperature, mid-2020s state of practice):

| Chemistry | Nominal Voltage (V) | Specific Energy (Wh/kg) | Volumetric Energy (Wh/L) |
| --- | --- | --- | --- |
| LCO (consumer) | 3.7 | 200–260 | 550–700 |
| NMC811 (EV) | 3.7 | 230–280 | 600–750 |
| NCA (EV) | 3.6 | 220–270 | 600–700 |
| LFP (EV/grid) | 3.2 | 150–200 | 350–450 |
| LMO (low-cost) | 3.8 | 100–130 | 250–330 |
| SIB (hard carbon / layered oxide) | 3.1–3.2 | 100–160 | 250–400 |

The SIB numbers are lower than the best lithium-ion chemistries — reflecting the lower cell voltage and lower specific capacity of current SIB electrode materials — but competitive with LFP, particularly in cost. We will revisit these comparisons in detail in Chapters 5 and 6.

A useful calibration for an EE: the best electrolytic capacitors store about 0.05–0.1 Wh/kg, the best supercapacitors about 5–10 Wh/kg, lead-acid batteries about 30–40 Wh/kg, current commercial lithium-ion cells about 200–280 Wh/kg, and gasoline (for context) about 12,000 Wh/kg before accounting for engine efficiency. Lithium-ion sits roughly three orders of magnitude denser than capacitors and one order of magnitude less dense than hydrocarbon fuel — close enough to fuel to displace it in mobility applications, far enough above capacitors to make stationary energy storage practical at grid scale.

---

## 3.2 C-Rate and What "1C" Actually Means

The **C-rate** is one of the most commonly used and most commonly misunderstood terms in battery engineering. It is not a unit — it is a normalised rate of charge or discharge relative to the cell's capacity.

### Definition

The C-rate is defined such that a discharge at **1C** completely discharges a cell (from full to empty) in exactly one hour. A charge at **1C** fully charges a cell in one hour. More generally, a discharge at **$n$C** completes in $1/n$ hours; a charge at **$n$C** completes in $1/n$ hours.

The current corresponding to 1C is:

$$I_{1C} = \frac{Q_\text{rated}}{1 \text{ hour}} \tag{3.5}$$

For a cell with rated capacity 3.0 Ah, $I_{1C} = 3.0$ A. A 2C discharge draws 6.0 A; a C/5 (0.2C) discharge draws 0.6 A.

This is the reason C-rate is useful: it allows comparison across cells of different sizes. A 1C discharge of a 3 Ah cell (3 A) and a 1C discharge of a 300 Ah bus battery (300 A) place the same relative electrochemical stress on both cells — both will nominally empty in one hour, and both have the same ratio of current to available lithium inventory.

### The Complication: Capacity Depends on C-Rate

Here is the subtlety that trips up beginners. The rated capacity $Q_\text{rated}$ used to define 1C is itself measured at a specific (usually low) rate, often C/5 or C/10. But the actual deliverable capacity decreases at higher rates, because concentration overpotential drives the terminal voltage to the cutoff before all the charge has been extracted. So the "capacity" in the denominator of the C-rate definition is not the capacity at that C-rate — it is a reference capacity at a standard rate.

**A common misconception.** Beginners often assume that C-rate is just a unit conversion: "5C means I extract the same energy in one-fifth the time." This is wrong on two fronts. First, a discharge at 5C delivers *less total capacity* than the rated value, because concentration overpotential drives the terminal voltage to the cutoff before the bulk of the active material is exhausted. Second, the *average* discharge voltage at 5C is lower than at C/5, because the cell is operating with larger overpotentials throughout the discharge. Both effects reduce the delivered energy. So a 5C discharge gives you (less than) 5× the power, for (less than) 1/5 the time, at a lower average voltage — and the energy you actually extract is considerably less than the rated $\bar V \cdot Q$ value. The Ragone plot we will see shortly is the standard way of visualising this energy-power tradeoff.

As a rule of thumb for a good-quality NMC cell: the deliverable capacity at 2C is about 93–96% of the rated capacity; at 5C it is roughly 80–90%; at 10C it may be 60–75%. These numbers degrade significantly at low temperature.

### Practical Notes

The C-rate convention is not perfectly consistent across the industry. Some manufacturers define 1C based on the actual delivered capacity at that rate, which leads to circular definitions. Others define it based on the nominal capacity printed on the label, which may differ from the measured capacity. Always check how a manufacturer defines their C-rate when interpreting datasheet curves.

When you see a Ragone plot — a plot of specific power vs. specific energy, usually on a log-log scale — the diagonal lines of constant discharge time are lines of constant C-rate. A point at 200 Wh/kg and 200 W/kg is a 1-hour discharge (1C); a point at 200 Wh/kg and 2000 W/kg is a 6-minute discharge (10C). The Ragone plot is the standard graphical way to show the power-energy tradeoff.

---

## 3.3 State of Charge, Depth of Discharge, State of Health

Three state variables appear constantly in battery management systems and in the literature. Defining them precisely matters because imprecise use of these terms causes confusion in both modelling and engineering.

### State of Charge

**State of charge (SOC)** is the fraction of the cell's usable charge capacity that is currently stored, expressed either as a decimal fraction or, after multiplying by 100, as a percentage:

$$\text{SOC} = \frac{Q_\text{remaining}}{Q_\text{max}} \tag{3.6}$$

where $Q_\text{remaining}$ is the charge currently available for discharge (under the same conditions used to measure $Q_\text{max}$) and $Q_\text{max}$ is the maximum deliverable capacity of the cell in its current state of health.

SOC = 100% means the cell is fully charged. SOC = 0% means the cell is at its lower cutoff voltage under the reference conditions — not that all lithium has been extracted from the electrode (the lower cutoff voltage is set conservatively above the structural instability limits of the electrodes).

The critical point is that SOC is defined relative to $Q_\text{max}$, which itself degrades over the cell's life. A cell that once had $Q_\text{max} = 3.0$ Ah and now has $Q_\text{max} = 2.7$ Ah (after degradation) can still reach SOC = 100% — it just stores less total charge. SOC tracks *fractional* fill level, not absolute charge.

### Depth of Discharge

**Depth of discharge (DOD)** is the complement of SOC:

$$\text{DOD} = 1 - \text{SOC} = \frac{Q_\text{discharged}}{Q_\text{max}} \tag{3.7}$$

DOD = 0% means fully charged (SOC = 100%). DOD = 100% means fully discharged (SOC = 0%). DOD is preferred in degradation discussions because stress on the electrodes is often framed as how deeply the cell was discharged: a DOD of 80% (which means SOC swung from 100% to 20%) is more mechanically stressful than a DOD of 20% (SOC swings from 60% to 40%), because the volume change of the electrode materials scales with lithiation range.

The relationship between cycle life and DOD is a key degradation parameter. We will establish empirical models for it in Chapter 7, but qualitatively: shallow cycling (low DOD) dramatically extends cycle life. A cell rated for 500 full cycles (100% DOD) might survive 3,000+ cycles if cycled over only 20% DOD, because the electrode volume changes are much smaller and the SEI stress is reduced.

### State of Health

**State of health (SOH)** is a scalar metric (percentage or decimal) that captures how degraded a cell is relative to its beginning-of-life specifications. It is not a single standardised quantity — the industry uses several definitions, and you will see all of them in the literature.

The two most common definitions are **capacity-based SOH** and **resistance-based SOH**:

$$\text{SOH}_Q = \frac{Q_\text{max}(t)}{Q_\text{max}(t=0)} \tag{3.8}$$

$$\text{SOH}_R = \frac{R_0(t=0)}{R_0(t)} \tag{3.9}$$

where $Q_\text{max}(t)$ is the current maximum capacity and $Q_\text{max}(t=0)$ is the beginning-of-life capacity; $R_0(t)$ is the current internal resistance and $R_0(t=0)$ is the beginning-of-life resistance.

The conventional **end-of-life (EOL)** criterion for traction batteries is SOH$_Q = 80\%$ — that is, when the cell retains only 80% of its original capacity. This is somewhat arbitrary (why not 75% or 85%?), but it has become a de facto industry standard for EV batteries. The choice reflects a balance between two pressures: on the one hand, drivers tolerate a noticeable but not crippling range loss at 80%; on the other, capacity fade in many lithium-ion chemistries accelerates noticeably below ~80%, so the "knee" of the fade curve provides a natural stopping point. Different applications use different thresholds — grid storage often targets 70%, aviation as high as 90%.

A subtlety: capacity-fade SOH and resistance-rise SOH do not always track together. A cell might retain 85% of its capacity (SOH$_Q$ = 85%) but have tripled its internal resistance (SOH$_R$ ≈ 33%). This happens in cells that have suffered electrolyte decomposition and extensive SEI growth — resistance increases rapidly while capacity fade is slower. Conversely, some degradation modes (lithium plating, active material loss) primarily affect capacity without dramatically increasing resistance initially. For a BMS that needs a single SOH number, choosing which definition to use — or how to combine both — is a non-trivial design decision. We will return to SOH estimation in Chapter 10.

---

## 3.4 Open-Circuit Voltage vs. Terminal Voltage; Why OCV Curve Shape Matters for BMS

The distinction between **open-circuit voltage (OCV)** and **terminal voltage** ($V_\text{terminal}$) is fundamental to everything from Nernst-equation thermodynamics to BMS state estimation, yet the two are often conflated in casual usage.

### Open-Circuit Voltage

The **open-circuit voltage** is the voltage measured across the cell's terminals when no current is flowing — or, more precisely, when the cell has been allowed to relax to thermodynamic equilibrium after any prior current. Conceptually, OCV is the equilibrium electrode potential difference between the two electrodes, as the Nernst equation predicts for the current composition (SOC) of each electrode.

There is a subtlety here that rewards careful attention. Measuring true OCV — genuine thermodynamic equilibrium — requires the cell to rest for a long time after any perturbation. For a lithium-ion cell that has just finished a discharge, the concentration gradients within the porous electrodes (built up during the discharge) take minutes to hours to fully relax by diffusion. During this relaxation, the measured open-circuit voltage drifts slowly toward its true equilibrium value. The measurement you take 30 seconds after current stops is not true OCV — it is a **relaxed terminal voltage** that still contains some residual overpotential. Full relaxation of a thick electrode can take 2–8 hours.

For battery modelling purposes, the OCV curve $E_\text{OCV}(\text{SOC})$ is the fundamental thermodynamic input. It is measured by charging or discharging the cell in very small increments with long rest periods in between (the GITT technique, described in Section 3.10), or by using extremely low C-rates (C/50 or lower). The OCV curve is also called the **equilibrium potential curve** or (if measured at very low rate as an approximation) the **quasi-equilibrium discharge curve**.

Why does relaxation take hours rather than seconds? The slow relaxation is the long-time tail of solid-state diffusion: after the current stops, lithium concentrations within the active particles are non-uniform (high at the surface during charge, depleted at the surface during discharge), and re-equilibration occurs by diffusion through the particles, which is slow. The relevant time constant is $\tau_\text{diff} \sim r^2 / D_s$, where $r$ is the particle radius and $D_s$ is the solid-state diffusion coefficient. For a 5 µm NMC particle with $D_s \sim 10^{-14}\,\text{m}^2/\text{s}$, $\tau_\text{diff} \sim (5 \times 10^{-6})^2 / 10^{-14} = 2{,}500$ seconds, or about 40 minutes. For thicker electrodes, additional liquid-phase relaxation in the porous matrix adds further slow components. The picture an EE should hold is that of an RC ladder network with a wide spread of time constants — and full relaxation requires waiting out the longest of them.

### Terminal Voltage

The **terminal voltage** is what you actually measure across the cell terminals during operation — under current. It differs from OCV by the sum of overpotentials. During discharge, all three overpotentials subtract from the equilibrium OCV:

$$V_\text{terminal} = E_\text{OCV}(\text{SOC}) - \eta_\Omega - \eta_\text{act} - \eta_\text{conc} \tag{3.10}$$

During charge, all three overpotentials add to the equilibrium OCV:

$$V_\text{terminal} = E_\text{OCV}(\text{SOC}) + \eta_\Omega + \eta_\text{act} + \eta_\text{conc} \tag{3.11}$$

In discharge, the voltage is pulled below OCV by the overpotentials. In charge, it is pushed above OCV. The size of these deviations — the "spread" between the charge and discharge curves at a given SOC — is a measure of the cell's internal loss.

### Why OCV Curve Shape Matters for BMS

The shape of the OCV-vs-SOC curve has enormous practical consequences for the accuracy of SOC estimation in a battery management system.

If the OCV curve is steep — voltage changes significantly with SOC — then a small voltage measurement error translates to a small SOC error. The voltage is an informative signal for SOC. The OCV curves of NMC and NCA cathodes are moderately sloped throughout most of their range, making voltage-based SOC estimation reasonably reliable for these chemistries.

If the OCV curve is flat — voltage barely changes with SOC over a wide range — then voltage measurement is nearly useless for SOC estimation in that region. A 10 mV measurement error might correspond to a 20% SOC uncertainty. LFP cathodes have an extremely flat OCV plateau (nearly constant at ~3.42 V vs. Li/Li⁺ at room temperature) over 80–90% of their SOC range, making voltage-based SOC lookup effectively useless for most of the operating range. BMS algorithms for LFP cells must therefore rely almost entirely on coulomb counting (integrated current), which accumulates error over time. This is a hard problem, and it is an active area of BMS research.

Hard carbon anodes in sodium-ion batteries present an even more extreme version of this problem. Their OCV curve has a very flat plateau at low potential (below ~0.1 V vs. Na/Na⁺) that accounts for a substantial fraction of the cell capacity (recall the plateau from the worked exercise in Chapter 1). The full cell OCV of a hard carbon/layered oxide SIB therefore has a flat region that is even harder to work with than LFP. This is one of the most practically important challenges for SIB BMS design, and we will address it specifically in Chapters 10 and 13.

### Hysteresis

One more subtlety about OCV: many battery chemistries exhibit **OCV hysteresis** — the OCV measured after charging to a given SOC is slightly higher than the OCV measured after discharging to the same SOC. The cell remembers (weakly and temporarily) the direction from which it arrived at its current SOC.

The physical origin of hysteresis varies by chemistry. In LFP it arises from the first-order two-phase transformation between LiFePO₄ and FePO₄: each particle has to nucleate the new phase before the transformation can proceed, and the nucleation barrier is asymmetric in the two directions. At the ensemble level, this produces the so-called many-particle hysteresis (Dreyer et al., *Nature Materials*, 2010), where a population of particles charging at slightly different thresholds traces out a different mean voltage than the same population discharging. Volume mismatch and elastic stress between the two phases also contribute, but the path-dependence of the phase transition is the dominant effect. In hard carbon, hysteresis is related to the different energetics of sodium entering vs. leaving the nanopore sites. In NMC, it is smaller but present, related to phase transitions and lithium ordering within the host lattice.

The practical implication is that a BMS that uses an OCV lookup table must use separate charge and discharge OCV curves, or accept a systematic SOC bias depending on the recent direction of operation. Ignoring hysteresis introduces errors of 10–30 mV in OCV, which corresponds to SOC errors of several percent in steep-curve regions and much larger errors in flat-curve regions.

---

## 3.5 Internal Resistance and the Three Polarizations

A cell's **internal resistance** is a catch-all term for the collection of mechanisms that cause the terminal voltage to deviate from OCV under current. (You will see two words used interchangeably for these voltage deviations in the literature: **overpotential** and **polarisation**. They mean the same thing — the deviation of the electrode potential from its equilibrium value caused by the passage of current. We use both in this book to keep the reader fluent in both conventions.) We introduced the three overpotentials in Chapter 2 (Section 2.7); now we connect them to how resistance is measured and reported.

### DC Internal Resistance (DCIR)

The simplest measure of internal resistance is:

$$R_\text{int} = \frac{E_\text{OCV} - V_\text{terminal}}{I} = \frac{\Delta V}{I} \tag{3.12}$$

This is the **DC internal resistance** (DCIR) or apparent DC resistance. The single most important fact about DCIR is that *it is not a single number* — its value depends on how long after the current step you measure it.

The cleanest way for an EE to picture this is as a Thévenin source ($E_\text{OCV}$) in series with a small network: a pure resistor $R_\Omega$, then a parallel RC block ($R_\text{ct}$ in parallel with $C_\text{dl}$), then a long diffusion tail. When you step the current at $t=0$:

- At $t = 0^+$, only the resistor reacts (the capacitor is a short to instantaneous changes), so $\Delta V/I = R_\Omega$.
- Over the next milliseconds to ~1 second, the parallel RC charges up with time constant $\tau_\text{ct} = R_\text{ct} C_\text{dl}$, and the apparent resistance climbs toward $R_\Omega + R_\text{ct}$.
- Over the next many seconds, concentration gradients build up inside the porous electrode and inside the active particles, and a slow additional "diffusion drop" continues to grow. There is no clean exponential here — diffusion is a distributed process, and the drop grows roughly as $\sqrt{t}$ until the particle interior is depleted.

So an HPPC test reporting "10-second DCIR = 35 mΩ" is not measuring a property of the cell, it is measuring the integral of the cell's response over a particular 10-second window. A 1-second test on the same cell would give a smaller number; a 60-second test, a larger one. Pulse duration is part of the measurement, not a footnote.

### The Three Components Revisited

From Chapter 2, recall:

**Ohmic resistance $R_\Omega$** comes from: the ionic resistance of the electrolyte (dominant), the electronic resistance of the electrode matrices and current collectors (usually small), and contact resistances. This component responds instantaneously. In a fresh, room-temperature 18650 NMC cell, $R_\Omega$ is typically 20–40 mΩ. It increases as the electrolyte ages (solvent evaporation, salt decomposition) and as the SEI grows (adds an ionic resistance layer on every particle surface).

**Charge-transfer resistance $R_\text{ct}$** comes from the activation overpotential. Linearising the Butler–Volmer equation around $\eta_\text{act}=0$ (small-overpotential limit, as we did in Chapter 2) gives

$$R_\text{ct} = \frac{RT}{n F i_0 A},$$

where $i_0$ is the exchange current density, $A$ is the active electrode area, $n$ is the number of electrons transferred per ion, $R$ is the gas constant, $T$ is the absolute temperature, and $F$ is Faraday's constant. It is strongly temperature-dependent (Arrhenius, through $i_0$) and increases significantly at low temperatures. For a fresh NMC cell at 25°C, $R_\text{ct}$ is comparable to or slightly larger than $R_\Omega$; at $-20$°C, it can be 5–15× larger, dominating the total impedance.

**Diffusion (concentration) "resistance" $R_\text{diff}$** is not truly a resistance in the ohmic sense. It is a frequency-dependent impedance — the Warburg impedance — whose magnitude scales as $|Z_W| \propto 1/\sqrt{\omega}$ and whose phase is fixed at $-45^\circ$. (We will see in Section 3.10 why diffusion gives this odd half-power behaviour.) But in DC pulse tests of a few seconds duration, it contributes to the apparent voltage drop and can be loosely characterised as an effective resistance over that time window.

### Total Apparent Resistance vs. True Ohmic Resistance

Battery datasheets report **DC internal resistance (DCIR)** measured by a specific protocol, typically a 10–30 second current pulse at 50% SOC and 25°C. This number includes contributions from all three components over the measurement window. It is useful for comparing cells and for BMS power calculations, but it is not a material property — it is a system property that depends on temperature, SOC, SOH, and pulse duration.

For electrochemical modelling, the distinction between $R_\Omega$, $R_\text{ct}$, and $R_\text{diff}$ is essential — lumping them into a single DCIR discards information needed to predict performance under different conditions. The electrochemical impedance spectroscopy technique (Section 3.10) is the standard method for separating these contributions.

---

## 3.6 Coulombic, Voltage, and Energy Efficiency

Efficiency metrics quantify how much of the energy you put into a cell during charging you can recover during discharging. Three distinct efficiency definitions are important in battery engineering, and they measure different things.

### Coulombic Efficiency

**Coulombic efficiency** (CE, also called **faradaic efficiency**) is the ratio of charge discharged to charge charged over one complete cycle, usually reported either as a decimal or multiplied by 100 as a percent:

$$\text{CE} = \frac{Q_\text{discharge}}{Q_\text{charge}} \tag{3.13}$$

For a perfectly reversible cell with no side reactions, CE would be 100% — every coulomb put in during charge comes out during discharge. In real cells, CE is always less than 100% because some charge goes into side reactions: SEI growth, electrolyte decomposition, lithium plating. For a fresh lithium-ion cell in a stable state (not its first few cycles), CE is typically 99.8–99.95% per cycle.

This might sound impressively close to 100%, but the engineering implication of even a tenth-of-a-percent shortfall is alarming once you compound it over many cycles. Each cycle, a fraction $(1 - \text{CE})$ of the cycled charge is lost irreversibly to side reactions — typically going into incremental SEI growth on the anode. Over $N$ cycles, the cumulative loss is approximately

$$\Delta Q_\text{lost} \approx (1 - \text{CE}) \times N \times Q_\text{cycle}.$$

Plugging in CE = 99.8% and $N = 500$: $\Delta Q_\text{lost} \approx 0.002 \times 500 \times Q_\text{cycle} = 1.0 \times Q_\text{cycle}$. The cell has irreversibly converted the equivalent of one full cycle's worth of active lithium into SEI byproducts. For a cell whose capacity-fade EOL criterion is 80% (loss of 20%), losing one cycle's worth of inventory is a substantial fraction of its lifetime budget. This is why a 0.1% absolute improvement in CE — from 99.8% to 99.9% — *halves* the inventory loss rate and dramatically extends cycle life. The same arithmetic explains why lithium metal anodes, with their stubborn 95–99.5% CE, remain commercially elusive: at CE = 98%, the same 500 cycles consume ten full cycles' worth of lithium, which the cell does not have.

**First-cycle Coulombic efficiency (ICE)** is distinguished from cycle-averaged CE. As discussed in Chapter 2, the ICE reflects the large irreversible charge consumed by SEI formation in the first cycle, typically 85–95% for graphite and 75–85% for hard carbon.

### Voltage Efficiency

**Voltage efficiency** is the ratio of the average discharge voltage to the average charge voltage:

$$\eta_V = \frac{\bar{V}_\text{discharge}}{\bar{V}_\text{charge}} \tag{3.14}$$

Since charging always occurs at a higher average voltage than discharging (overpotentials add during charge and subtract during discharge), $\eta_V < 1$. For a cell with modest internal resistance, $\eta_V$ might be 95–98%.

### Energy (Round-Trip) Efficiency

**Energy efficiency** (also called **round-trip efficiency** or **RTE**) is the ratio of energy recovered during discharge to energy invested during charge:

$$\eta_E = \frac{E_\text{discharge}}{E_\text{charge}} = \frac{\bar{V}_\text{discharge} \cdot Q_\text{discharge}}{\bar{V}_\text{charge} \cdot Q_\text{charge}} = \eta_V \cdot \text{CE} \tag{3.15}$$

Round-trip efficiency is the product of voltage efficiency and Coulombic efficiency. For a high-quality lithium-ion cell cycled at 1C: CE ≈ 99.9%, $\eta_V$ ≈ 96%, so $\eta_E$ ≈ 95.9%. At higher C-rates, voltage efficiency drops (larger overpotentials) and energy efficiency degrades.

For grid storage applications, round-trip efficiency directly translates to operating economics: if the RTE is 92%, then for every 100 kWh of grid electricity purchased to charge a battery, only 92 kWh can be sold when discharged. Over millions of cycles at the grid scale, efficiency differences of a few percentage points represent enormous cumulative energy losses.

---

## 3.7 Cycle Life vs. Calendar Life; What Counts as "A Cycle"

**Cycle life** and **calendar life** are two distinct degradation trajectories with different physical origins, different accelerating stressors, and different modelling approaches. Understanding the distinction is essential for predicting battery longevity in real applications.

### Cycle Life

**Cycle life** is the number of charge-discharge cycles a cell can complete before its SOH (usually capacity-based) falls below a specified threshold (typically 80%). It is measured under defined cycling conditions: fixed DOD, C-rate, temperature, voltage window.

A typical specification might read: "500 cycles at 100% DOD, 1C charge/discharge, 25°C, to 80% retention." This is a useful benchmark, but it is immediately limited: real applications cycle at variable DOD, variable temperature, and variable C-rate. No single cycle life number captures the full picture.

**What counts as "a cycle"?** This is more ambiguous than it sounds. Options include:

A full cycle is a complete charge from 0% to 100% SOC plus a complete discharge from 100% to 0% SOC. This is simple but ignores the reality that most applications never use the full SOC range.

A partial cycle is counted by the charge throughput: one "equivalent full cycle" (EFC) is defined as $2Q_\text{rated}$ of total charge throughput (one full charge plus one full discharge worth of charge). Under this convention, ten shallow cycles of DOD 10% each count as one EFC.

A **rainflow counting** algorithm (borrowed from mechanical fatigue analysis) is the most sophisticated approach: it identifies all charge-discharge cycles of varying depth in an arbitrary current profile, weights each by its DOD, and accumulates damage. This is what sophisticated BMS algorithms use for SOH tracking.

### Calendar Life

**Calendar life** is the degradation that occurs over time regardless of cycling — simply from sitting at a given SOC and temperature. The dominant mechanism is continuous SEI growth (even at rest, the anode is at a low potential where the electrolyte is thermodynamically unstable, so the SEI creeps forward), along with electrolyte oxidation at the cathode. Calendar aging is particularly insidious because it continues even when the battery is not being used.

Calendar aging is strongly accelerated by elevated temperature and high SOC. The temperature dependence is Arrhenius, so every 10°C increase in storage temperature roughly doubles the calendar aging rate. The SOC dependence arises because at high SOC the anode is more lithiated (lower potential), where the thermodynamic drive for electrolyte reduction is stronger, so the SEI grows faster.

The practical implication for storage: if you are going to store a lithium-ion cell for months, store it at around 30–50% SOC in a cool place (10–15°C). Do not leave it fully charged in a warm environment.

For SIB cells, calendar aging is less well-characterised than for lithium-ion, but preliminary evidence suggests the SEI on hard carbon in sodium-ion electrolytes may be more stable (less continuous growth) than on graphite in lithium-ion electrolytes, which would be a calendar-life advantage for SIBs. This is an active area of research.

The two ageing modes can be summarised side by side:

| Aspect | Cycle ageing | Calendar ageing |
| --- | --- | --- |
| Driver | Charge throughput (cycles, DOD, C-rate) | Time spent at a given (T, SOC) |
| Dominant mechanism (LIB) | SEI growth at exposed anode surfaces, particle cracking, lithium plating | SEI growth at the equilibrium anode potential, cathode electrolyte oxidation |
| Strongest stressor | High DOD, high C-rate, voltage extremes | High temperature, high SOC |
| Temperature dependence | Mixed (high T accelerates side reactions, low T accelerates plating) | Arrhenius — roughly doubles per +10°C |
| Mitigation | Limit DOD, moderate C-rate, narrow voltage window | Store cool and at moderate SOC (~30–50%) |
| Modelling approach | Cycle-based or throughput-based fade laws; rainflow counting | Time × Arrhenius × SOC-dependent rate law |

Real cells experience both simultaneously, and a complete fade model superposes the two contributions. We will build such a model in Chapter 7.

---

## 3.8 Self-Discharge

**Self-discharge** is the spontaneous loss of stored charge over time when a cell is open-circuit (not connected to any load or charger). It is distinct from calendar aging: self-discharge refers to the loss of charge (SOC decreases over days or weeks), while calendar aging refers to capacity fade and resistance rise over months or years. A cell can self-discharge significantly over a month without meaningfully degrading in calendar aging terms, and vice versa.

Self-discharge has several distinct physical origins, and a real cell typically exhibits all of them simultaneously to varying degrees. The dominant mechanism for a healthy lithium-ion cell at room temperature is slow electrochemical side reaction at the anode, but in degraded cells, in cells with manufacturing defects, or in chemistries with shuttle-active impurities, other mechanisms can take over.

**Electrochemical side reactions at low rate**: The same reactions that form the SEI during cycling continue very slowly at rest. This consumes a tiny current continuously, slowly depleting the stored charge. For a well-formed SEI, this rate is very small.

**Electronic leakage through the separator**: If the separator is imperfect — has a micro-short or contamination — electrons can cross from anode to cathode directly, mimicking a small load and discharging the cell. Even a 1 MΩ "leakage resistance" across a 3.7 V cell corresponds to a continuous discharge current of 3.7 µA, which over a month (2.6 × 10⁶ s) amounts to 9.6 C or about 2.7 mAh — negligible for a 3 Ah cell, but an important specification for long-life applications.

**Electrolyte redox shuttle**: In some chemistries, a dissolved species (often an impurity or a deliberately added molecule) can be electrochemically oxidised at the positive electrode and reduced at the negative electrode in a continuous cycle, shuttling charge from cathode to anode and discharging the cell. This is a problem in overcharged cells and is intentionally exploited in some chemistries as an overcharge protection mechanism.
