Repository: avirup/SodiumIonBatteryResearch

# Battery Technology for Electrical Engineers

## With a Sodium-Ion Research Focus

This book is written for electrical engineers, graduate students, and technically curious researchers who want to understand modern rechargeable batteries from an engineering point of view. Its aim is to make electrochemistry intelligible without assuming prior training in chemistry, and to connect the internal physics of a battery to the language engineers already use: energy, voltage, current, resistance, transients, efficiency, and dynamic models.

The text begins with first principles—cell potential, half-reactions, thermodynamics, and charge transfer—and then moves steadily toward the phenomena that matter in real devices: polarization, transport limitation, interfacial films, test methods, cell construction, chemistry tradeoffs, and degradation. Throughout, the emphasis is not on memorizing terminology, but on building a working mental model of why batteries behave the way they do.

Special attention is given to sodium-ion batteries. While lithium-ion systems remain the reference point for much of modern battery engineering, sodium-ion chemistry is increasingly important for stationary storage, supply-chain resilience, and lower-cost electrification. This book therefore treats sodium-ion not as an afterthought, but as a serious engineering subject in its own right, grounded in comparison with the lithium-ion systems from which much of the field’s intuition has developed.

The intended outcome is practical fluency. By the end of the text, the reader should be able to interpret common battery measurements, understand the physical meaning of widely used model parameters, read technical papers with confidence, and begin serious work in battery modeling, simulation, or systems research.

This is an engineering text first: quantitative in spirit, physically grounded, and written to help the reader move from curiosity to competence.

File: battery_textbook_chapter1_edited.md (part 1 of 2)
# Battery Technology for Electrical Engineers: A Self-Study Text

---

## Chapter 1: Electrochemistry for Engineers

## Chapter Opening

There is a moment that happens to almost every electrical engineer who ventures into battery research for the first time. You pick up a paper — something from *Nature Energy* or the *Journal of the Electrochemical Society* — and within the first two paragraphs you encounter phrases like "Li⁺ intercalation into a layered oxide host," "reductive decomposition of the electrolyte at the graphite surface," or "the SEI-limited rate capability of hard carbon." You know you are reading about a battery. You vaguely understand that lithium ions are moving. But the precise physical meaning of each phrase, the chain of logic that connects the chemistry to the measured voltage, and the reason the author chose those words rather than some other words — all of that is opaque.

This chapter is the key to that door.

By the time you finish it, you will be able to read a half-reaction — say, $\text{C}_6 + \text{Li}^+ + e^- \rightarrow \text{LiC}_6$ — and know exactly what it is claiming about the physical world: which species gains electrons, which loses them, where that process happens, and what potential difference it implies. You will understand why cell voltage is not an arbitrary number stamped on a datasheet but a thermodynamic consequence of the chemical free-energy difference between the two electrodes. You will know what Faraday's laws say, why they are not approximations, and how to use them to turn a charge measurement into a mass measurement and back again.

None of this requires you to abandon your engineering background. Quite the opposite: thermodynamics and electrochemistry are, at their core, the study of energy — exactly what you have been doing all along, just in a different language. We will build that translation layer carefully, and we will do it in the direction you are coming from: physical intuition first, formalism second, numbers third.

One important framing point before we begin. Electrochemistry is sometimes taught as a branch of chemistry, which leads to an emphasis on memorising tables of half-reactions and electrode potentials. That is not how we will approach it. We will treat it as a branch of thermodynamics and transport theory, which puts us on familiar engineering ground. The vocabulary is new. The physics is something you already understand.

---

> **Prerequisites Check**
>
> From your EE background:
>
> - Thermodynamics at the level of energy, work, entropy, and free energy (undergraduate engineering thermodynamics is sufficient; a rigorous statistical-mechanics treatment is not needed yet)
> - Basic differential equations (needed in Section 1.5 for the Nernst derivation)
> - Comfort with dimensional analysis and unit conversion
>
> From earlier in this book:
>
> - None — this is the first chapter. Everything will be defined here.
>
> If your thermodynamics is rusty, spend thirty minutes reviewing the definitions of enthalpy, entropy, and Gibbs free energy before reading Section 1.8. The derivation there will be hard to follow without them.

---

## 1.1 What Is a Battery? Galvanic vs. Electrolytic Cells

Let us begin with a picture that, once fixed clearly in your mind, will underpin everything in this book.

Imagine two metal bars sitting in a solution of dissolved salt, connected by a wire. One bar is copper; the other is zinc. You have just built one of the oldest electrochemical devices in history — the Daniell cell, invented in 1836. Now here is the remarkable thing: if you simply connect the wire and wait, a current flows through it *spontaneously*, without any external voltage source. The zinc bar slowly dissolves. The copper bar slowly grows. Chemical energy stored in the difference between the chemical properties of zinc and copper is being converted, continuously, into electrical energy in the wire.

That, in its most distilled form, is what a battery is: a device that converts stored chemical potential energy into electrical energy through a controlled chemical reaction. The key word is *controlled* — the reaction does not happen in a violent burst like combustion; it happens at two physically separated surfaces called **electrodes**, and the electrons released at one electrode are forced to travel through an external circuit to reach the other, doing useful work along the way.

The process I just described — spontaneous conversion of chemical energy to electrical energy — is called a **galvanic process** (after Luigi Galvani) or sometimes a **voltaic process** (after Alessandro Volta). A device that harnesses it is a **galvanic cell**. Every battery you have ever used — from the AA alkaline cell in a television remote to the 100 kWh lithium-ion pack underneath a Tesla — is, at its core, a galvanic cell or a collection of galvanic cells.

Now run the process in reverse. Suppose instead of harvesting the current from the Daniell cell, you connect it to an external power supply and force current through it in the opposite direction. The copper dissolves back into solution. Zinc plates out of solution back onto the zinc bar. You are now consuming electrical energy to drive a chemical reaction that would not proceed spontaneously on its own. This is called an **electrolytic process**, and the device is an **electrolytic cell**. Industrial electroplating, the Hall–Héroult process for smelting aluminum, the chlor-alkali process for producing chlorine — all of these are electrolytic.

**Students often confuse galvanic and electrolytic cells** because both involve electrodes, both involve ions in solution, and both involve the flow of current. The distinction is thermodynamic, not structural. In a galvanic cell, the chemical reaction drives the current: the system does work on the external circuit, $\Delta G < 0$, and you extract energy. In an electrolytic cell, the current drives the chemical reaction: the external circuit does work on the system, $\Delta G > 0$ (for the reaction as driven), and you consume energy. The same physical device can often operate in either mode depending on what you connect to it — this is exactly what happens when you *charge* a rechargeable battery. During discharge, it is a galvanic cell. During charge, it is an electrolytic cell. You drive the same electrode reactions in reverse.

This duality — the same device, the same ions, the same electrodes, but radically different direction of energy flow depending on whether you are sourcing or sinking current — is one of the conceptually beautiful things about electrochemistry. It is also practically important: understanding what happens during charge versus discharge at the electrode surfaces is the key to understanding degradation, which we will spend all of Chapter 7 on.

One more vocabulary point before we move on. The word **cell** in electrochemistry refers to a single electrochemical unit — one positive electrode, one negative electrode, one electrolyte. A **battery**, strictly speaking, is a collection of cells wired together, though in casual usage "battery" is used for single cells as well (a "9-volt battery" is actually six 1.5-volt cells in series inside the same case). In this book we will be precise: "cell" means a single electrochemical unit, and "battery" or "pack" means a collection of cells.

---

## 1.2 Oxidation, Reduction, and Half-Reactions

Chemistry happens when electrons are transferred. Everything else — the ionic motion, the phase changes, the gas evolution — is a consequence. Understanding batteries therefore requires a clear mental model of electron transfer, and the most powerful tool for building that model is the concept of **half-reactions**.

Let us define our terms carefully.

**Oxidation** is the loss of electrons by a chemical species. A species that is oxidised gives electrons up. The mnemonic that most chemists use is *OIL*: Oxidation Is Loss (of electrons). When zinc metal dissolves in our Daniell cell, it does so by the process:

$$\text{Zn} \rightarrow \text{Zn}^{2+} + 2e^-$$

Zinc metal loses two electrons and becomes a doubly-charged positive ion that enters the solution. Zinc has been oxidised.

**Reduction** is the gain of electrons by a chemical species. A species that is reduced accepts electrons. The complementary mnemonic is *RIG*: Reduction Is Gain. In the Daniell cell, copper ions in solution accept the electrons that zinc released:

$$\text{Cu}^{2+} + 2e^- \rightarrow \text{Cu}$$

Copper ions are reduced to copper metal, which plates out on the copper electrode.

Crucially, these two processes are inseparable. Electrons cannot simply "float" in space — if one species releases them, another must absorb them simultaneously. Oxidation and reduction always occur in tandem. The combined process is therefore called an **oxidation-reduction reaction**, or **redox reaction** for short. Every galvanic and electrolytic cell is, at its heart, a device for spatially separating a redox reaction so that the electron transfer happens not directly between chemical species in contact but through an external wire.

Each of the two half-reactions above — the oxidation of zinc and the reduction of copper — is called a **half-reaction** (or sometimes a **half-cell reaction**). The name is apt: each represents one half of the overall redox process. To get the full reaction, you simply add the two half-reactions together, cancelling the electrons:

$$\text{Zn} + \text{Cu}^{2+} \rightarrow \text{Zn}^{2+} + \text{Cu}$$

This is the net reaction of the Daniell cell. Zinc dissolves; copper plates out. Energy is released. Electrons flow through the wire.

Now a subtlety that trips up many engineers first encountering electrochemistry: the sign convention for writing half-reactions. There is a universal convention that all **standard half-reactions are written as reductions** — that is, with electrons on the left-hand side, being consumed:

$$\text{Cu}^{2+} + 2e^- \rightarrow \text{Cu} \quad E^\circ = +0.34 \text{ V}$$
$$\text{Zn}^{2+} + 2e^- \rightarrow \text{Zn} \quad E^\circ = -0.76 \text{ V}$$

When zinc is actually oxidised at the electrode, we reverse the half-reaction and reverse the sign of its potential. The electrode doing the oxidation — the one at which the current enters the electrolyte from the external circuit during discharge — is the **anode**, and the electrode doing the reduction — the one at which current leaves the electrolyte into the external circuit — is the **cathode**. (We will define these more carefully and discuss how their roles flip on charge in Section 1.3.)

The **oxidising agent** in a redox reaction is the species that gets reduced (it accepts electrons, thereby oxidising something else). The **reducing agent** is the species that gets oxidised (it donates electrons, thereby reducing something else). In the Daniell cell, Cu²⁺ is the oxidising agent; Zn metal is the reducing agent.

**Students often mix up "the oxidising agent is the species that gets oxidised."** This is exactly backwards. The oxidising agent causes oxidation in the other species by accepting electrons itself — therefore the oxidising agent is the species that gets *reduced*. If you catch yourself confused, trace the electrons: whoever gains electrons is being reduced, and that species is the oxidising agent.

For our purposes going forward, the key skill is reading a half-reaction fluently — and by "fluently" I mean that four pieces of information should jump out at you within a second or two of seeing it. First, which direction the electrons are flowing: electrons on the left-hand side means a reduction as written, electrons on the right-hand side means an oxidation. Second, which chemical species is being transformed, and from what to what. Third, the stoichiometry of the ion and electron transfer — how many ions, how many electrons, per formula unit of reaction. And fourth, the potential of this half-reaction relative to the standard hydrogen electrode, which we will define properly in Section 1.4. Getting to the point where you can extract all four at a glance takes practice, but it is a skill that rewards the investment: once you have it, battery literature becomes dramatically more readable.

Let us practice with the half-reactions for a lithium cobalt oxide (LCO) / graphite cell, which is the canonical lithium-ion chemistry:

**At the positive electrode (LCO cathode), during discharge:**

$$\text{Li}_{1-x}\text{CoO}_2 + x\text{Li}^+ + xe^- \rightarrow \text{LiCoO}_2$$

Read this as: lithium-poor cobalt oxide accepts $x$ lithium ions from the electrolyte and $x$ electrons from the external circuit, and is thereby reduced. Charge balance tells us where the reduction lands: lithium and oxygen have fixed oxidation states (+1 and −2), so the arriving electrons must reduce cobalt. In LiCoO₂, cobalt is formally Co³⁺; in Li₀.₅CoO₂, the average cobalt oxidation state is +3.5. During discharge, cobalt's average oxidation state therefore drops from about +3.5 back toward +3. (In practice LCO is not cycled past $x \approx 0.5$, because further delithiation destabilises the layered structure — a point we will return to in Section 1.7.) The positive electrode is reduced during discharge, making it the cathode.

**At the negative electrode (graphite anode), during discharge:**

$$\text{LiC}_6 \rightarrow \text{C}_6 + \text{Li}^+ + e^-$$

Read this as: lithium-rich graphite releases a lithium ion into the electrolyte and an electron into the external circuit. The negative electrode is oxidised during discharge, making it the anode.

We will return to these specific half-reactions in the deliverable at the end of this chapter. For now, the point is that the language of half-reactions is the precise, compact notation for describing what is physically happening at each electrode surface in a battery.

---

## 1.3 Anode, Cathode, Electrolyte, Separator, Current Collector — Anatomy of a Cell

Before we go further into thermodynamics and electrochemistry, let us establish the physical vocabulary for talking about what is inside a battery cell. This section is partly a glossary and partly a physical description, and it is worth reading carefully because ambiguous use of terms like "anode" and "cathode" is one of the most consistent sources of confusion in battery literature.

### The Electrolyte

The **electrolyte** is the medium through which ions move inside the cell. It is ionically conductive but electronically insulating — that is, ions can move through it freely, but electrons cannot. This is the critical property: by forcing electrons to travel through the external circuit while ions travel through the electrolyte, the cell does electrical work.

Electrolytes in commercial lithium-ion cells are typically liquid solutions of a lithium salt — most commonly lithium hexafluorophosphate, LiPF₆ — dissolved in a mixture of organic solvents such as ethylene carbonate and dimethyl carbonate. In sodium-ion cells, the analogous salt is NaPF₆ or NaClO₄ in similar solvents. The electrolyte occupies the pores within the electrodes and the space between them.

The electrolyte is the component you know least about from your EE background, and it will require the most new vocabulary. For now, here is the mental model to hold onto. The electrolyte is a **selective conductor**: it conducts ions readily (ionic conductivities on the order of 10 mS/cm are typical for Li-ion electrolytes) but is essentially an insulator for electrons (electronic conductivities many orders of magnitude lower). This selectivity is the whole trick of a battery. If the electrolyte conducted electrons too, the cell would short-circuit through its own interior — the electrons would simply flow from anode to cathode through the electrolyte itself, dissipating all the free energy as heat and producing no current in the external circuit. By making the internal conductor *ionic-only*, we force the electrons to take the long way around — through the copper foil, out of the cell, through your load, and back — and it is along that long way around that they do useful electrical work. This asymmetry between ionic and electronic conductivity is the single most important property of any electrolyte, and most electrolyte development is ultimately about pushing ionic conductivity up and electronic conductivity down.

### The Electrodes

**Electrodes** are the solid materials at which the electrode reactions take place. In a battery, the electrodes are porous structures — think of a highly compressed sponge made of fine particles — coated onto metal foil current collectors. Lithium ions and electrons must both reach the same electrode surface for the half-reaction to proceed, so the electrode must be both ionically accessible (the electrolyte fills the pores) and electronically conductive (electrons move through the solid matrix).

The terminology for which electrode is the anode and which is the cathode is, unfortunately, a source of genuine confusion in the field, and it is important to address this directly.

**The canonical definition** (which is also the consistent one): the **anode** is the electrode at which oxidation occurs; the **cathode** is the electrode at which reduction occurs. This definition has nothing to do with which electrode is "positive" or "negative" — it refers purely to the direction of the electrode reaction.

During discharge of a lithium-ion cell, the graphite electrode is oxidised (LiC₆ → C₆ + Li⁺ + e⁻), so it is the **anode** during discharge. The LCO electrode is reduced (Li₁₋ₓCoO₂ + Li⁺ + e⁻ → LiCoO₂), so it is the **cathode** during discharge.

During charge, the reactions reverse: LiC₆ is being reformed (reduction), so graphite becomes the cathode; LiCoO₂ is being delithiated (oxidation), so it becomes the anode. The roles swap every time you reverse current.

Battery engineers — particularly those working on cell design and degradation — often deal with this by using "negative electrode" for graphite and "positive electrode" for LCO, avoiding the anode/cathode ambiguity entirely. The negative electrode is always the graphite one, regardless of whether the cell is charging or discharging, because "negative" and "positive" refer to the *terminal polarity* of a cell at rest — and the terminal polarity never flips (if it did, your phone would spontaneously reverse itself). You will see both conventions in the literature, sometimes within the same paper. In this book we will use the thermodynamically consistent convention (anode = oxidation during the given half-cycle) but will always specify "during discharge" or "during charge" to remove ambiguity.

**Students often say, in exasperation, "just tell me which one is the anode."** The honest answer is: it depends on which direction current is flowing. If you have to pick one usage to default to, default to "negative electrode" for graphite and "positive electrode" for LCO — those labels never move. Save "anode" and "cathode" for moments when you are specifically talking about what is being oxidised or reduced in a given half-cycle, and always attach "during discharge" or "during charge" when you use them. This single habit will prevent more confusion than any other in your first year of reading the literature.

**Students often encounter the statement "the anode is always negative."** This is only true for a galvanic cell (battery discharging). During charging, the electrode that was the negative electrode becomes the cathode (it is being reduced — lithium is being inserted back into graphite), while the positive electrode becomes the anode (it is being oxidised — lithium is being forced out of LCO back into solution). The voltage conventions can be confusing, but the redox definitions never are: anode = oxidation, cathode = reduction, always.

### The Separator

The **separator** is a thin porous membrane placed physically between the two electrodes. Its job is mechanical: it prevents the electrodes from touching (which would cause a short circuit) while still allowing ions to pass through its pores in the electrolyte. In lithium-ion cells, separators are typically microporous polyolefin sheets (polyethylene or polypropylene) 10–25 micrometers thick. The pore structure allows electrolyte to permeate through, maintaining ionic continuity, while the polymer matrix is insulating. One safety feature of polyethylene separators is "shutdown" — at elevated temperature, the pores melt closed, blocking ionic conduction and shutting down the cell before thermal runaway proceeds further.

### The Current Collectors

**Current collectors** are the metal foils onto which the electrode material is coated. They serve two functions: mechanical support for the porous electrode coating, and electronic conduction to carry the electron current from the electrode particles to the external terminal.

In commercial lithium-ion cells, the positive electrode is coated on aluminum foil and the negative electrode on copper foil. The choice is not arbitrary. Copper is used on the negative side because the potential of a graphite anode during normal operation (roughly 0.1–0.3 V vs. Li/Li⁺) would cause aluminum to alloy with lithium at those potentials, destroying the current collector. Copper does not form lithium alloys at these potentials, so it is safe. Aluminum is used on the positive side because copper would oxidise (corrode) at the higher potentials of the positive electrode (3.0–4.2 V vs. Li/Li⁺), while aluminum forms a stable passivation layer that does not corrode.

One of the cost and manufacturing advantages of sodium-ion cells, which we will explore in Chapter 6, is that **sodium does not alloy with aluminum at any relevant potential**, allowing aluminum foil to be used for both current collectors. Copper is the second-most expensive commodity in a lithium-ion cell after the active materials; eliminating it cuts material cost meaningfully.

### The Full Anatomy

Here is a schematic description of a cell cross-section during discharge — the kind of diagram that appears in almost every battery textbook. Picture a layered sandwich:

```text
       ┌────────── External circuit ──────────┐
       │    e⁻  →  →  →  →  (load)  →  →  →   │
       │                                      │
       ▼                                      ▼
  ┌─────────┐  ┌──────────┐  ┌─────┐  ┌──────────┐  ┌─────────┐
  │   Cu    │  │ Graphite │  │ Sep │  │   LCO    │  │   Al    │
  │  foil   │▐▐│  (porous,│▐▐│(por.│▐▐│ (porous, │▐▐│  foil   │
  │(negative│  │  e⁻+Li⁺) │  │ ion │  │  e⁻+Li⁺) │  │(positive│
  │terminal)│  │          │  │only)│  │          │  │terminal)│
  └─────────┘  └──────────┘  └─────┘  └──────────┘  └─────────┘
                     ←  ←  ←  Li⁺  ←  ←  ←
                   (through electrolyte in pores)

  During discharge:
    - Electrons leave graphite via Cu foil, traverse external load,
      re-enter cell via Al foil, and are consumed at LCO.
    - Li⁺ ions leave graphite, migrate through the porous separator,
      and are intercalated into LCO.
  The separator's pores are filled with electrolyte; the separator
  itself is electronically insulating. Current cannot flow through
  the cell interior except as ions.
```

Electrons leave the graphite anode through the copper current collector, travel through the external circuit (doing work), and arrive at the aluminum current collector. Simultaneously, Li⁺ ions leave the graphite (released by the oxidation reaction at the anode surface), travel through the electrolyte — each ion surrounded by a shell of three to five coordinated solvent molecules (typically ethylene carbonate and dimethyl carbonate), with the whole solvated complex drifting and diffusing through the pore space and threading through the separator — and are intercalated into the LCO cathode, where they combine with the arriving electrons to complete the reduction reaction.

Both currents — electronic and ionic — must flow simultaneously for the cell to operate. If the external circuit is open, the ionic current stops too: there is no sink for the Li⁺ ions, so no more Li⁺ can leave the anode, so no more electrons can be released. The cell just sits there at its open-circuit voltage (to be derived in Section 1.8), waiting.

This interdependence of electronic and ionic current is a deep constraint that drives most of the physics we will study for the rest of the book. It means, for instance, that whatever limits ionic transport in the electrolyte will limit the cell's power capability just as surely as a resistance in the external circuit would.

---

## 1.4 Standard Electrode Potentials and the Electrochemical Series

Now we have the physical picture. It is time to ask: where does the voltage come from? Why does a Daniell cell produce 1.10 V and not 0.75 V or 2.50 V? The answer is rooted in thermodynamics and is captured in the concept of **standard electrode potentials**.

### The Reference Electrode Problem

To assign a voltage to an electrode, you need a reference. This is a familiar situation in electrical engineering: voltages are always relative, and you choose a convenient zero point — chassis ground, earth ground, a signal reference — whichever is most useful for the measurement at hand. You can freely switch between references by adding or subtracting a constant offset, and nothing physical depends on which one you use. Electrochemistry works exactly the same way. Its universal "ground" is the **standard hydrogen electrode (SHE)**, against which all other electrode potentials are reported in reference tables. But just as an EE routinely uses non-ground references for convenience (differential measurements, floating supplies, etc.), electrochemists routinely use non-SHE references for convenience — most importantly the Li/Li⁺ and Na/Na⁺ references in non-aqueous battery work, which we will meet at the end of this section. Switching between references is always a simple offset, and you should feel as comfortable doing it in electrochemistry as you do in EE.

The SHE is defined as follows: a platinised platinum electrode (platinum coated with finely divided "platinum black" to catalyse the hydrogen reaction) in contact with a solution of H⁺ ions at unit activity (approximately 1 mol/L under ideal conditions), with hydrogen gas bubbled over it at 1 bar pressure, at 25°C (298.15 K). The half-reaction at the SHE is:

$$2\text{H}^+(aq) + 2e^- \rightarrow \text{H}_2(g) \quad E^\circ = 0.000 \text{ V (by definition)}$$

By international convention, this reaction is assigned a potential of exactly zero. Every other electrode potential is measured relative to this reference.

The SHE is more of a theoretical construct than a practical device — it is finicky to set up and maintain. In real experiments, secondary reference electrodes (silver/silver chloride, saturated calomel, Li/Li⁺ in non-aqueous solutions, etc.) are used. But all electrode potentials in tables are ultimately reported on the SHE scale.

### The Standard Electrode Potential

The **standard electrode potential** $E^\circ$ for a half-reaction is the potential of that half-reaction, written as a reduction, measured against the SHE under standard conditions: all dissolved species at unit activity, all gases at 1 bar, temperature at 298.15 K.

A few values to build intuition:

$$\text{F}_2 + 2e^- \rightarrow 2\text{F}^- \quad E^\circ = +2.87 \text{ V}$$
$$\text{O}_2 + 4\text{H}^+ + 4e^- \rightarrow 2\text{H}_2\text{O} \quad E^\circ = +1.23 \text{ V}$$
$$\text{Cu}^{2+} + 2e^- \rightarrow \text{Cu} \quad E^\circ = +0.34 \text{ V}$$
$$2\text{H}^+ + 2e^- \rightarrow \text{H}_2 \quad E^\circ = 0.00 \text{ V (reference)}$$
$$\text{Zn}^{2+} + 2e^- \rightarrow \text{Zn} \quad E^\circ = -0.76 \text{ V}$$
$$\text{Li}^+ + e^- \rightarrow \text{Li} \quad E^\circ = -3.04 \text{ V}$$
$$\text{Na}^+ + e^- \rightarrow \text{Na} \quad E^\circ = -2.71 \text{ V}$$

A quick note on the sign convention. A negative standard reduction potential, like $E^\circ = -3.04$ V for Li⁺/Li, does *not* mean "lithium ions don't like to be reduced" in an absolute sense; it means "lithium ions are less eager to grab an electron than a hydrogen ion is." Since we zeroed the scale at the hydrogen electrode by fiat, anything that is a weaker oxidiser than H⁺ ends up with a negative number. Equivalently — and this is the perspective that matters for battery anodes — a very negative $E^\circ$ for the reduction direction means a very *positive* $E^\circ$ for the reverse (oxidation) direction. Lithium metal very much wants to give up its electron, and that eagerness is exactly what makes it a superb anode material.

### Interpreting the Electrochemical Series

These potentials, arranged in order from most positive to most negative, constitute the **electrochemical series** (sometimes called the **activity series** in general chemistry texts; note that the "galvanic series" you will encounter in corrosion engineering is a related but distinct empirical ranking of metals in seawater, and is not identical to this thermodynamic table).

Here is how to read it physically. A large positive $E^\circ$ for the reduction half-reaction means the reaction has a strong thermodynamic tendency to proceed in the reduction direction — the species on the left strongly wants to accept electrons. Fluorine, with $E^\circ = +2.87$ V, is an extraordinarily powerful oxidising agent: it will forcibly grab electrons from almost anything. Conversely, a very negative $E^\circ$ means the reduction half-reaction has a strong tendency to proceed in reverse — the species on the right strongly wants to give electrons away. Lithium metal, with $E^\circ = -3.04$ V, is an extraordinarily powerful reducing agent: it barely wants to hold onto its electron at all.

### Predicting Cell Voltage

The **standard cell voltage** for a galvanic cell is:

$$E^\circ_\text{cell} = E^\circ_\text{cathode} - E^\circ_\text{anode}$$

where both values are reduction potentials from the table. The cathode is the electrode where reduction occurs (the more positive electrode potential), and the anode is where oxidation occurs (the more negative electrode potential).

For the Daniell cell:

$$E^\circ_\text{cell} = E^\circ_{\text{Cu}^{2+}/\text{Cu}} - E^\circ_{\text{Zn}^{2+}/\text{Zn}} = (+0.34) - (-0.76) = +1.10 \text{ V}$$

A point worth internalising: the 1.10 V we just calculated is a real, measurable, highly reproducible number. If you build a Daniell cell on your kitchen counter — zinc and copper strips in a jar of copper sulfate solution — and touch a multimeter to the two electrodes, you will read between 1.05 and 1.10 V, with the residual gap coming from non-unit activities and measurement conditions. Alessandro Volta measured closely related numbers in 1800 with nothing but wet cardboard and a gold-leaf electroscope. The tables of standard electrode potentials are not theoretical constructs; they are the distilled result of two centuries of such measurements, and the Nernst equation together with those tables lets you predict the voltage of any galvanic cell you can write the half-reactions for, to within a few tens of millivolts, before you build it. This predictive power is what makes electrochemistry a quantitative discipline, and it is the reason we can talk seriously about designing new battery chemistries on paper before ever touching a glovebox.

For a standard lithium-ion LCO/graphite cell, using $E \approx +3.9$ V for the LCO cathode and $E \approx +0.1$ V for the graphite anode, both on the Li/Li⁺ scale (we will see this non-SHE reference shortly):

$$E_\text{cell} \approx 3.9 - 0.1 \approx 3.8 \text{ V (nominal, vs. Li/Li}^+\text{)}$$

Note that we have written $E$ rather than $E^\circ$ here. Strictly speaking, neither electrode is at standard conditions — they are partially lithiated insertion hosts, not pure elements at unit activity — so what we are quoting are representative mid-discharge open-circuit potentials, not true standard potentials. The literature is loose about this distinction and often uses $E^\circ$ to mean "the typical value you will see on a voltage curve," which is how we will use it going forward, while noting that the rigorous thermodynamic $E^\circ$ for an insertion couple requires a reference state to be specified. We will pin this down more carefully in Chapter 3 when we discuss open-circuit voltage curves.

A critical practical note: battery electrode potentials are almost always reported against the **Li/Li⁺ reference** (in lithium chemistry) or the **Na/Na⁺ reference** (in sodium chemistry), not the SHE. The Li/Li⁺ reference is at $-3.04$ V vs. SHE, so to convert: $E(\text{vs. SHE}) = E(\text{vs. Li/Li}^+) - 3.04$ V. You will often see cathode potentials stated as "3.9 V vs. Li/Li⁺" — this means $3.9 - 3.04 = 0.86$ V vs. SHE. The non-aqueous world of lithium and sodium batteries always uses the metal-ion reference because the SHE is not experimentally accessible in organic electrolytes.

The key insight from the electrochemical series is this: **cell voltage is a measure of the thermodynamic driving force for electron transfer between the two electrode materials.** Materials with a large difference in their electrode potentials produce high cell voltage. This is why lithium, with the most negative reduction potential of any element, is such a desirable battery anode material — it produces the highest possible voltage when paired with an oxidising cathode, and voltage multiplied by capacity gives energy density.

There is one more observation worth pausing on. Among the alkali metals — Li, Na, K, Rb, Cs — lithium has both the smallest atomic mass (6.94 g/mol) and the most negative standard reduction potential (−3.04 V vs SHE). These two facts are the reason lithium-ion batteries dominate the portable energy storage landscape. High voltage times high specific capacity (small molar mass means many moles of electrons per gram, via Faraday's first law) equals high gravimetric energy density. No other element in the periodic table combines light mass and strongly negative reduction potential as favourably as lithium does. Sodium is the closest contender — 23 g/mol, −2.71 V vs SHE — and even that modest shift costs about 10–15% on both voltage and specific capacity compared to lithium. The value proposition of sodium-ion batteries is therefore not "better energy density" (it never will be); it is abundance, cost, low-temperature behaviour, safety, and strategic supply-chain considerations, all of which we will unpack in Chapters 6 and 13. When someone asks you "why not just use sodium instead of lithium in a laptop?", the answer is right here in the electrochemical series and in the periodic table: at the cell level, you are giving up roughly 15% of the energy density in exchange for abundance and safety, and that tradeoff is great for grid storage and entry-level EVs but not for laptops. Holding this tradeoff clearly in mind is one of the most useful mental anchors a battery person can have.

### A Note on the Word "Potential"

Electrochemistry uses the word *potential* in several related but distinct ways, and it is worth laying them out explicitly before we continue, because a reader who conflates them will get stuck. Here is a compact comparison.

| Quantity | Symbol | Units | What it measures | Where it appears |
| --- | --- | --- | --- | --- |
| Electrode potential | $E$ | V | Voltage of an electrode vs a reference electrode, under the current conditions | Nernst equation output; what a voltmeter reads |
| Standard electrode potential | $E^\circ$ | V | The same thing, evaluated at standard conditions (unit activities, 1 bar, 298 K) | Reference tables; Nernst equation starting point |
| Chemical potential | $\mu_i$ | J/mol | Free energy per mole of species $i$; the "voltage for particles" governing chemical equilibrium | Thermodynamic derivations; driving force for diffusion |
| Electrochemical potential | $\tilde{\mu}_i$ | J/mol | Chemical potential plus the electrostatic energy of ion $i$ in the local potential: $\tilde{\mu}_i = \mu_i + z_i F \phi$ | Transport equations (Nernst–Planck); what really drives ion flow in a cell |

Electrode potential and standard electrode potential both have units of volts and both describe the voltage of an electrode relative to a reference — they differ only in the conditions at which they are evaluated. Chemical potential is a completely different kind of quantity: it has units of energy per mole, and it governs chemical equilibrium in the way that voltage governs electrical equilibrium. Electrochemical potential, which we will meet properly in Chapter 2 (ion transport) and Chapter 8 (concentrated solution theory), is the quantity that actually drives ion flow inside a cell — it combines the chemical driving force (gradient in $\mu$) with the electrical driving force (gradient in $\phi$) into a single expression.

For this chapter, you only need to keep the first three straight. When we say "electrode potential" we mean volts; when we say "chemical potential" we mean joules per mole; when we say "standard electrode potential" we mean volts under a specific reference condition. If a sentence ever leaves you confused about which one is meant, check the units — they will tell you immediately.

---

## 1.5 The Nernst Equation and What It Predicts

The standard electrode potentials in Section 1.4 are defined at standard conditions: unit activity, 298 K, 1 bar. But real batteries do not operate at standard conditions. The lithium ion concentration in a cell's electrolyte changes as the cell charges and discharges. The lithium content in the electrode host materials changes continuously. Temperature varies. The question we need to answer is: how does electrode potential change when conditions deviate from standard?

The answer is the **Nernst equation**, and it is one of the most important equations in all of electrochemistry. Let us derive it from thermodynamics, carefully.

### Derivation

Consider a general half-reaction written as a reduction:

$$a A + b B + ne^- \rightarrow c C + d D$$

where $A$ and $B$ are the oxidised species, $C$ and $D$ are the reduced species, $n$ is the number of electrons transferred, and $a$, $b$, $c$, $d$ are stoichiometric coefficients.

The **Gibbs free energy change** for this reaction, at non-standard conditions, is related to the standard Gibbs free energy change $\Delta G^\circ$ by:

$$\Delta G = \Delta G^\circ + RT \ln Q \tag{1.1}$$

where $R = 8.314$ J mol⁻¹ K⁻¹ is the gas constant, $T$ is temperature in Kelvin, and $Q$ is the **reaction quotient** — the ratio of the activities of products to reactants, each raised to their stoichiometric power:

$$Q = \frac{a_C^c \cdot a_D^d}{a_A^a \cdot a_B^b} \tag{1.2}$$

(We will define **activity** precisely in Section 1.6. For now, treat it as a normalised concentration.)

Now, the Gibbs free energy change is related to the cell potential by:

$$\Delta G = -nFE \tag{1.3}$$
