Repository: avirup/SodiumIonBatteryResearch

# Battery Technology for Electrical Engineers

## With a Sodium-Ion Research Focus

This book is written for electrical engineers, graduate students, and technically curious researchers who want to understand modern rechargeable batteries from an engineering point of view. Its aim is to make electrochemistry intelligible without assuming prior training in chemistry, and to connect the internal physics of a battery to the language engineers already use: energy, voltage, current, resistance, transients, efficiency, and dynamic models.

File: battery_textbook_chapter6_revised.md (part 1 of 3)
# Chapter 6: Sodium-Ion Chemistry Families

## Chapter Opening

There is a question that serious researchers ask when they encounter sodium-ion batteries for the first time, and it is worth stating plainly: if we already have lithium-ion batteries that work extraordinarily well, why would we deliberately choose to build batteries around a heavier, bulkier ion that sits higher on the reduction potential scale, cannot use graphite as an anode, and cannot use copper as a current collector? What problem is sodium-ion actually solving?

The answer is not primarily technical. It is economic, geographic, and temporal.

Lithium is not rare in the Earth's crust — it sits at about 20 parts per million, comparable to cobalt — but it is unevenly distributed. The majority of accessible lithium reserves sit in the "lithium triangle" of Chile, Argentina, and Bolivia, with significant additional deposits in Australia. As global demand for lithium-ion batteries has grown exponentially through the 2010s and 2020s, the lithium supply chain has tightened, prices have moved through a range of more than an order of magnitude between 2020 and 2024, and the geopolitical risk of concentrated supply has become a genuine concern for battery manufacturers and the governments that want to build domestic battery industries.

Sodium has none of these problems. Sodium is the sixth most abundant element in the Earth's crust and is essentially uniformly distributed across every continent in the form of sodium carbonate (soda ash), sodium chloride (table salt), and dozens of other minerals. The raw material for sodium-ion electrolytes — sodium hexafluorophosphate or sodium perchlorate — can be synthesised from commodity chemicals anywhere in the world. The cathode materials that work best for SIBs — layered oxides of iron, manganese, and nickel; Prussian blue analogues based on iron; vanadium fluorophosphates — are largely free of cobalt and low in nickel. The bill of materials for a sodium-ion cell is, in principle, dramatically less geopolitically sensitive than a lithium-ion cell.

This is the SIB argument: not "better than lithium-ion" but "good enough, from materials that are cheap and available everywhere." The target application is not the premium performance market — that remains lithium-ion's domain, at least for now — but the enormous and growing markets for stationary grid storage, affordable urban electric vehicles, and two- and three-wheeled electric transport in emerging economies. In those markets, cost per kilowatt-hour and supply chain resilience matter more than energy density per kilogram.

With that context established, we can read this chapter as an engineering survey: what materials are available for SIB cathodes and anodes, what do they do well and poorly, and how does the overall system compare to the lithium-ion analogues we surveyed in Chapter 5? By the end, you will be able to read a SIB research paper and identify which chemistry family the authors are working with, what performance range to expect from it, and what the open problems are that motivated the work. This chapter is also the foundation for Chapter 14, where we'll revisit the SIB research landscape from a research-strategy angle — who is publishing what, where the open questions are, and which of them are tractable with EE-style simulation tools.

---

> **Prerequisites Check**
>
> From Chapter 1:
> - Standard electrode potentials of Li⁺/Li and Na⁺/Na (Section 1.4) — directly needed here
> - Faraday's law for theoretical capacity calculation (Section 1.7)
>
> From Chapter 2:
> - Intercalation host structure families: layered, spinel, olivine, polyanionic (Section 2.2)
> - The SEI and first-cycle irreversibility (Section 2.3)
>
> From Chapter 3:
> - All cell metrics: capacity, energy density, C-rate, cycle life, ICE, OCV shape (full chapter)
>
> From Chapter 5:
> - LCO, LFP, NMC chemistry details (Sections 5.2–5.4) — SIB chemistries are best understood by comparison
> - The five-dimensional trade-off framework (Section 5.1)
> - The flat OCV / SOC estimation problem introduced for LFP (Section 5.3) — critically important for SIB hard carbon
>
> This chapter is the most chemistry-dense in the book so far. If any of the crystal structure vocabulary from Chapter 2 is fuzzy, spend ten minutes reviewing Section 2.2 before proceeding to Section 6.1.

---

## 6.1 Why Na⁺ Is Harder to Work With Than Li⁺

Before we discuss specific SIB materials, we need to establish the fundamental physical and chemical differences between sodium and lithium ions as battery charge carriers. These differences explain why SIBs cannot simply use the same electrode materials as LIBs with sodium substituted for lithium — every material choice must be reconsidered from the ground up.

### Ionic Radius and Its Consequences

The sodium ion Na⁺ has an ionic radius of **1.02 Å** in octahedral coordination; the lithium ion Li⁺ has a radius of **0.76 Å** in the same coordination. This 34% difference in radius is the most important single physical fact about SIBs. It has consequences at every level of the cell, from crystal structure to electrolyte to SEI.

At the crystal structure level, the larger Na⁺ ion requires larger interstitial sites in its host material. The sites in graphite's interlayer space — which are perfectly sized for Li⁺ — are simply too small and the interlayer interaction too strong for Na⁺ to intercalate at room temperature with useful reversibility. This is not a thermodynamic accident: the calculated staging energy for $\text{NaC}_6$ is positive (unfavourable) while for $\text{LiC}_6$ it is negative (favourable), reflecting the fact that the expanded interlayer spacing needed to accommodate Na⁺ costs more energy than is recovered from the Na-graphene interaction. Graphite is therefore not a viable anode for sodium-ion batteries under normal conditions, which is the single most important practical consequence of Na⁺'s larger size.

For cathode materials, the larger Na⁺ preference for larger coordination environments means that some crystal structures work better as sodium hosts than as lithium hosts, and vice versa. In particular, prismatic coordination (where the ion sits at the centre of a trigonal prism of six oxygen atoms) accommodates Na⁺ more comfortably than the octahedral coordination favoured by Li⁺ — this is the physical origin of the P2-type layered structure that is uniquely important in SIBs and has no significant lithium-ion analogue.

### Ionic Mass

Sodium is 23.0 g/mol; lithium is 6.941 g/mol — a factor of 3.3× heavier. For a fixed molar capacity (moles of ions cycled), the sodium-based electrode will contain 3.3× more mass from the charge carrier alone. This contributes directly to lower gravimetric specific capacity compared to lithium-based analogues, all else being equal. The magnitude of the penalty depends on what fraction of the electrode mass is the ion versus the host material, but it is always unfavourable.

### Standard Electrode Potential

As established in Chapter 1, the Na⁺/Na standard reduction potential is −2.71 V vs. SHE, compared to −3.04 V for Li⁺/Li — a difference of 0.33 V, with Na⁺/Na sitting higher on the reduction scale. The practical consequence: if you built the same cathode material twice, once as a lithium host and once as a sodium host, and paired each with its own alkali-metal anode, the sodium cell's open-circuit voltage would come out 0.33 V lower than the lithium cell's. That 0.33 V is a fixed contribution from the anode reference and cannot be undone by tuning the cathode side of the same material.

A careful reader will immediately object that real SIBs don't use sodium metal anodes and their cathodes aren't simple translations of lithium cathodes. That's right. In a commercial SIB, the anode is hard carbon (which sits ~0.05–0.2 V above the Na/Na⁺ reference), and the cathode is chosen for chemistry that works well with Na⁺, not for faithfulness to a lithium precedent. The net result is that the real cell-level voltage penalty relative to an equivalent LIB lands in the 0.3–0.5 V range rather than being exactly 0.33 V. The underlying 0.33 V anode-reference shift is the dominant piece, though, and it is the right number to keep in your head as the thermodynamic "cost of switching to sodium."

### Diffusion Coefficient in Solids

**Common misconception:** "The bigger, heavier ion must always diffuse more slowly." It sounds obvious — and for liquids and plasmas it's usually right — but in solid intercalation hosts it is not a theorem. In a solid, diffusion of an alkali ion is a sequence of thermally activated hops between discrete sites, and the rate depends on the *local* energy landscape: the size of the bottleneck the ion has to squeeze through, the depth of the site it is currently sitting in, and how those two compare to the ion's own size. If a host is tight around Li⁺ (small bottleneck, deep site) but loose around Na⁺ (wider bottleneck, shallower site), Na⁺ can actually hop *faster*. This is observed in several polyanionic and PBA frameworks where the channels are sized for the bigger ion. It is also part of why some solid electrolytes are excellent Na⁺ conductors despite being mediocre Li⁺ conductors.

For most of the well-studied *layered oxide* cathode families, however, the solid-state diffusion coefficient of Na⁺ turns out to be comparable to or somewhat lower than Li⁺ in the corresponding Li host — because the layered oxide structure evolved to be "optimal for Li⁺" and Na⁺ is being accommodated in a slightly too-small environment. The generalisation you should keep in your head is: *for a given host, Na⁺ may be faster or slower than Li⁺ depending on whether the host is oversized or undersized for the ion it's trying to move*. Do not carry over a generic "Na is slower" intuition from fluid chemistry.

The more interesting kinetic story is at the electrode-electrolyte interface. Before an ion can intercalate into a host, it has to shed the sheath of solvent molecules that surrounds it in the electrolyte — its solvation shell. The energy cost of stripping that shell is the **desolvation energy**, and it shows up as part of the activation barrier for charge transfer at the surface. First-principles calculations (Okoshi et al. and others) find, consistent with the simple picture, that Li⁺ binds ethylene carbonate more strongly than Na⁺ does — roughly 210 kJ/mol versus 160 kJ/mol per ion-solvent pair — because Li⁺ has higher charge density. On the desolvation axis alone, then, Na⁺ is actually *favoured*: it walks up to the interface with a less tightly held solvent shell.

Why, then, do SIBs typically show higher charge-transfer resistance and higher cell-level DCIR than comparable LIBs? The answer is not desolvation. It is a combination of other factors: (i) the bulk electrolyte conductivity is lower (we'll quantify this in the next subsection), (ii) the SEI on hard carbon is typically thicker and more resistive than the SEI on graphite, so the ion must traverse a longer and more tortuous solid-phase path before it can even reach the host, (iii) solid-state Na⁺ diffusion coefficients in many of the best-studied cathode lattices are modestly lower than the Li⁺ values in the corresponding Li host, and (iv) the same amount of charge has to be carried by heavier ions, so for equal current density more mass has to move. Taken together these effects more than offset the desolvation-energy advantage. The useful lesson here is one you'll encounter often in this field: every kinetic process has a multi-step pathway, and the rate-limiting step is not always where intuition puts it first. An EE parallel is the RC time constant of a signal path dominated by wire capacitance rather than transistor capacitance — you can't locate the bottleneck without walking the full loop.

One place where desolvation *does* visibly matter is in ether-based electrolytes. In diglyme (DEGDME) and related glymes, Na⁺ forms strongly coordinated, geometrically rigid solvation complexes with 2–3 glyme molecules, and under certain conditions it can intercalate into graphite *together with its solvent shell* (co-intercalation). On hard carbon, the result is a distinctively thinner, more inorganic-rich SEI and faster interfacial kinetics than in carbonate electrolytes — at the cost of a narrower electrochemical stability window. We'll return to this when we discuss ether electrolytes in Section 6.7.

### Electrolyte Considerations

SIB electrolytes are structurally similar to LIB electrolytes: a sodium salt dissolved in organic solvent(s), or in ethers. The dominant sodium salts are **NaPF₆** (sodium hexafluorophosphate, analogous to LiPF₆) and **NaClO₄** (sodium perchlorate, with no direct LIB analogue at high commercial use since LiClO₄ is less commonly used in LIBs due to explosion risk, though NaClO₄ is widely used in SIB research). NaFSI (sodium bis(fluorosulfonyl)imide) and NaTFSI are also studied for their improved conductivity and stability.

The same carbonate solvent blends used in LIBs (EC:DMC, EC:DEC, EC:DMC:EMC) are used in SIBs, though the optimum blend ratios differ because of the different solvation chemistry of Na⁺. One practical challenge: NaPF₆ has lower solubility in some carbonate mixtures than LiPF₆ at the same molarity, which limits achievable salt concentrations and ionic conductivity. The 1 M NaPF₆ in EC:DMC electrolyte commonly used in SIB research has an ionic conductivity of approximately 5–7 mS/cm at 25 °C, somewhat lower than the 10–12 mS/cm of 1 M LiPF₆ in EC:DMC.

### Why SIBs Survive Cold Better Than LIBs

The chapter opening mentioned the low-temperature advantage of SIBs as one of the properties that makes them attractive for grid and EV applications in cold climates. It is worth explaining briefly where this advantage comes from, because it will come up again in Section 6.5 and in Chapter 8.

Three physical effects stack in SIB's favour at low temperature. First, the lower desolvation energy of Na⁺ in carbonate electrolytes (discussed above) means that the charge-transfer activation barrier at the electrode-electrolyte interface is less temperature-sensitive than it is for Li⁺: at −20 °C, the ratio of $R_\text{ct}(-20°\text{C})/R_\text{ct}(+25°\text{C})$ is smaller for Na⁺ than for Li⁺. Second, the optimal SIB electrolyte formulations (including PC-containing blends that would exfoliate graphite but don't affect hard carbon) have lower liquidus temperatures than typical LIB electrolytes, so the electrolyte itself remains liquid and conductive to lower temperatures. Third, the hard carbon anode, with its broader distribution of sodium storage sites, appears to be less sensitive to low-temperature kinetic bottlenecks than graphite, which has a narrow set of staging transitions that become kinetically sluggish below −10 °C.

The net result is that commercial SIB cells like the HiNa BC-1 retain roughly 88% of room-temperature capacity at −20 °C and 70% at −40 °C, compared to 40–60% at −20 °C for typical commercial LIBs. This is not a marginal difference — it is the kind of gap that changes which chemistry you pick for winter-climate grid storage or for EV applications in northern latitudes. The mechanism discussion here will be picked up in Chapter 8 (thermal behaviour) and quantified more carefully there.

With this physical background established, we can now examine each SIB material family.

---

## 6.2 Cathodes: Layered Oxides — O3 and P2 Types

Layered transition metal oxides are the most studied and most commercially relevant SIB cathode family. They share the structural philosophy of LCO and NMC — a layered arrangement of transition metal oxide sheets separated by alkali-ion layers — but the larger Na⁺ ion and the different ionic radii of sodium relative to the host cations create a richer variety of stacking sequences and coordination geometries.

### The Structural Notation: O3, P2, P3, O2

The classification system for layered sodium transition metal oxides was established by Claude Delmas in the 1980s and is based on two descriptors. The first letter indicates the coordination environment of the sodium ion: **O** for octahedral, **P** for prismatic, **T** for tetrahedral (rare in battery materials). The number indicates how many oxide layers are in the repeating unit cell.

A brief historical aside: Claude Delmas and collaborators at Bordeaux developed this notation in 1980 precisely because the sodium layered oxides $\text{Na}_x\text{CoO}_2$ and $\text{Na}_x\text{MnO}_2$ turned out to have *more* stacking variants than anyone had found in the analogous lithium compounds, and there was no vocabulary to describe them cleanly. The notation was created to handle sodium's embarrassment of structural riches. It is telling that a system invented for sodium chemistry is now also used to describe analogous (if rarer) lithium layered oxide phases — the sodium world came first, historically, for layered oxide crystallography. This is a small example of the more general fact that SIB research is not a latecomer to battery chemistry — sodium intercalation chemistry was studied in parallel with lithium intercalation in the 1970s and 1980s, and was only abandoned commercially because lithium won the energy-density race. We are, in a sense, picking back up on a thread that was dropped forty years ago for reasons that no longer fully apply.

**O3 structure**: Sodium sits in octahedral sites; the unit cell contains three MO₂ layers per repeating unit (ABCABC stacking of the oxygen sublattice). This is the same structure as LCO — the $\alpha\text{-NaFeO}_2$ structure type. The O3 structure exists for many sodium compositions $\text{Na}_x\text{MO}_2$ near $x = 1$ (sodium-rich compositions).

**P2 structure**: Sodium sits in prismatic sites (six oxygen neighbours forming a trigonal prism rather than an octahedron); the unit cell contains two MO₂ layers per repeating unit (ABBA stacking). The P2 structure is found for sodium-deficient compositions, typically $x \approx 0.6\text{–}0.7$ in $\text{Na}_x\text{MO}_2$. There is no stable lithium analogue of the P2 structure because Li⁺ strongly prefers octahedral coordination and does not naturally form prismatic coordination with oxide layers.

**P3 structure**: Sodium in prismatic sites, three-layer repeating unit. Intermediate between O3 and P2.

**O2 structure**: Octahedral coordination, two-layer unit. Rare and metastable; studied mainly as a synthesis curiosity.

A schematic should help. Imagine looking sideways through a stack of transition-metal oxide slabs, with sodium layers sandwiched between them. The letters A, B, C refer to the in-plane position of the oxygen atoms in each slab — three distinguishable registration positions relative to a reference hexagonal lattice. "O" means the sodium sits in an octahedron of six oxygens; "P" means it sits in a trigonal prism of six oxygens. The prism and the octahedron both have six neighbours, but they differ in how those neighbours are arranged: in the octahedron, the two triangular faces of three oxygens are twisted 60° relative to each other; in the trigonal prism, they are eclipsed.

```text
     O3 (octahedral Na, ABCABC stacking)          P2 (prismatic Na, ABBA stacking)

 A  O─O─O─O─O─O─   [oxide slab]              A  O─O─O─O─O─O─   [oxide slab]
       •  •  •     Na in octahedra                 ▫  ▫  ▫     Na in trigonal prisms
 B  O─O─O─O─O─O─   [oxide slab]              B  O─O─O─O─O─O─   [oxide slab]
       •  •  •     Na
 C  O─O─O─O─O─O─   [oxide slab]              B  O─O─O─O─O─O─   [oxide slab]
       •  •  •     Na                              ▫  ▫  ▫     Na in trigonal prisms
 A  O─O─O─O─O─O─   [repeat]                  A  O─O─O─O─O─O─   [oxide slab]

 Oxygen faces twisted 60° between             Oxygen faces eclipsed across
 adjacent slabs: each Na sees a               adjacent slabs: each Na sees a
 twisted oxygen cage = octahedron.            straight oxygen cage = prism.
```

The practical consequence is what to look for in a research paper. When someone writes "$\text{Na}_{0.67}\text{MO}_2$, P2 type," they are telling you two things: (i) the sodium layers have *prismatic* coordination (which is more open and more tolerant of the big Na⁺ ion), and (ii) the oxide slabs stack in a two-layer A-B-B-A repeat (which means there is no twist between slabs, and the slabs can glide past each other more easily during sodium extraction). Both of these matter for the behaviour we'll see in a moment.

The notation also encodes the stacking sequence: ABCABC (O3), ABBA (P2), ABBCCA (P3). During electrochemical cycling, as sodium is extracted, the electrostatic repulsion between adjacent oxide layers changes, and transitions between these stacking sequences can occur — for instance, O3 materials often transition to P3 upon partial desodiation. These phase transitions are partially reversible and contribute to irreversible capacity loss and impedance growth during early cycles. Managing or suppressing these phase transitions is one of the central design goals for SIB layered oxide cathodes.

### O3-Type Layered Oxides

The O3 family starts with compositions close to $\text{NaMO}_2$ — sodium-rich, analogous to $\text{LiMO}_2$. The prototypical examples are $\text{NaCoO}_2$ (the sodium analogue of LCO), $\text{NaNiO}_2$, $\text{NaMnO}_2$, $\text{NaFeO}_2$, and multi-component variants.

$\text{NaCoO}_2$ has been studied since the 1970s (the famous Goodenough paper on LCO actually surveyed several alkali metal cobaltates). Its practical specific capacity as a SIB cathode is approximately 120–140 mAh/g, with an average voltage around 2.7–3.0 V vs. Na/Na⁺. The multiple phase transitions during cycling (O3 → O′3 → P3 → P′3 as sodium is extracted) produce a stepped, complex OCV curve and significant first-cycle irreversibility. Cobalt content makes $\text{NaCoO}_2$ expensive and reduces its commercial appeal for a cost-driven chemistry.

$\text{NaMnO}_2$ is attractive on cost grounds (manganese is cheap) but suffers from the same Mn³⁺ Jahn-Teller instability that plagues LMO: Mn³⁺ (d⁴ electronic configuration) undergoes a cooperative structural distortion that causes the lattice to distort asymmetrically (orthorhombic distortion from the ideal rhombohedral O3), and this distortion changes character during cycling, causing mechanical stress and capacity fade. Practical capacity is 140–185 mAh/g but cycle life is poor without modification.

**Multi-component O3 oxides** — where multiple transition metals are combined to average out the problematic behaviours of single-metal systems — are the most commercially relevant. The most prominent examples are O3-type $\text{NaNi}_{0.5}\text{Mn}_{0.5}\text{O}_2$, $\text{NaNi}_{0.33}\text{Mn}_{0.33}\text{Co}_{0.33}\text{O}_2$ (a direct structural analogue of NMC111 but for sodium), and more recent high-nickel variants. By carefully tuning the Ni:Mn:Co or Ni:Mn:Fe ratios, researchers can balance the contributions of each metal.

Each of these metals plays a different role in the composite electrode and is worth understanding on its own terms. Nickel is the workhorse — it carries most of the useful redox capacity through the Ni²⁺/Ni³⁺/Ni⁴⁺ couples and contributes the highest voltage of the common choices. Manganese is the structural scaffold: in its Mn⁴⁺ state it is electrochemically inert during normal cycling but holds the oxide layers together during sodium extraction and reinsertion, and its presence substantially improves cycle life. Iron is the cost-reduction move — cheap, abundant, and non-toxic — and it also contributes useful capacity through the Fe³⁺/Fe⁴⁺ couple near 3.3 V vs. Na/Na⁺, which lands conveniently in the operating voltage range. Cobalt, when present, improves electronic conductivity within the cathode particle (helping with rate capability) but comes with the familiar cost and supply-chain drawbacks and is therefore kept as low as possible in modern designs, often to zero. Copper, titanium, and a handful of other dopants are added in small quantities (a few mol%) to suppress specific phase transitions during deep desodiation — they don't carry useful capacity themselves, but they stabilise the host lattice enough to enable deeper cycling than the undoped material would tolerate.

A representative high-performing O3 composition from the research literature is **$\text{Na}[\text{Ni}_{0.4}\text{Fe}_{0.2}\text{Mn}_{0.4}]\text{O}_2$** — no cobalt, approximately 160–180 mAh/g practical capacity, 3.2 V average voltage, respectable cycle life (>200 cycles to 80% at room temperature). This kind of cobalt-free, iron-containing multi-metal O3 oxide is the direction in which SIB commercial development is heading, and several companies (HiNa, CATL) have commercialised cells based on closely related compositions.

The cycle life challenge for O3 oxides is the **O3-P3 phase transition** that occurs during deep desodiation. When sodium content drops below about $x = 0.75$ in $\text{Na}_x\text{MO}_2$, the stacking of MO₂ layers rearranges from the O3 sequence to a P3 sequence — the transition metal oxide layers glide relative to each other. This gliding is partially irreversible and introduces structural defects. Limiting the upper charge voltage (and thus the depth of desodiation) suppresses this transition but reduces accessible capacity. Finding O3 compositions that suppress the O3→P3 transition while maintaining high capacity is a major ongoing research challenge.

### P2-Type Layered Oxides

P2-type layered oxides are arguably the most distinctive and scientifically interesting cathode material unique to sodium-ion batteries. Their prismatic sodium coordination — for which there is no good lithium analogue — produces a set of properties that make them complementary to O3 oxides.

The prototypical P2 compositions are $\text{Na}_x\text{MnO}_2$, $\text{Na}_x\text{CoO}_2$, and multi-metal $\text{Na}_x[\text{Ni}_y\text{Mn}_{1-y}]\text{O}_2$ systems, all with sodium content $x \approx 0.6\text{–}0.7$ in the fully sodiated state. The most studied and commercially relevant P2 cathode is **P2-$\text{Na}_{0.67}[\text{Mn}_{0.5}\text{Ni}_{0.5}]\text{O}_2$**, first systematically characterised by Dahn's group and subsequently by many others.

The P2 structure has several intrinsic advantages relative to O3. Because sodium already starts at a non-stoichiometric, sodium-deficient composition ($x \approx 0.67$), there is no O3→P3 phase transition during desodiation — P2 material can be desodiated from $x = 0.67$ down to $x \approx 0.2$ without a destructive stacking rearrangement (though other phase transitions do occur). The prismatic sites are larger and accommodate Na⁺ more comfortably than octahedral sites, which correlates with better ionic mobility within the layers.

The disadvantage of P2 is that it starts at $x \approx 0.67$ — there is already a sodium vacancy in every three sodium sites. That matters for full-cell design. Think of the full cell as a shared sodium budget: every sodium ion that ends up cycling between electrodes has to be paid for at manufacture time, either by the cathode (which starts out sodiated and gives up sodium during the first charge) or by the anode (which could in principle start out sodiated too, as in a prelithiated or presodiated anode). In a conventional full cell, the cathode is the sodium reservoir and the anode starts empty. For an O3 cathode sitting near $x = 1$, that reservoir is nearly full and the anode can be fully loaded on the first discharge without any drama. For a P2 cathode starting at $x \approx 0.67$, the reservoir is already one-third empty from the outset: there are simply fewer sodium ions available to move into the hard carbon on the first discharge than there are sites in the hard carbon to receive them. The practical consequence is that **P2/hard carbon full cells must be balanced differently from O3/hard carbon cells**. Either the cell is oversized on the cathode side to compensate, or the anode is presodiated at manufacture time (an expensive extra step), or the cell operates with a hard carbon that is deliberately less than fully loaded — accepting a lower effective anode capacity in exchange for the P2 cathode's structural advantages. This is one of the places where SIB cell engineering starts to diverge meaningfully from LIB cell engineering.

The most commercially important P2 composition for SIBs is the $\text{Na}_{0.67}[\text{Mn}_{0.5}\text{Ni}_{0.5}]\text{O}_2$ family and its copper- and titanium-substituted variants. Copper substitution ($\text{Na}_{0.67}[\text{Cu}_{0.11}\text{Mn}_{0.78}\text{Ni}_{0.11}]\text{O}_2$ and similar) suppresses specific phase transitions and improves cycle life; titanium substitution improves structural stability during deep cycling. Practical specific capacity for optimised P2 oxides is approximately 120–160 mAh/g, average voltage approximately 3.2–3.5 V vs. Na/Na⁺.

**Students sometimes ask why both O3 and P2 cathodes are being developed in parallel rather than one being obviously superior.** The answer is that they are complementary in their charge/discharge profiles. O3 materials have a higher average voltage and can deliver more of their capacity at high voltage, which is desirable for energy density. P2 materials have better structural stability during deep cycling and better rate capability in some compositions. Blended cathode electrodes containing both O3 and P2 phases — or graded particles with a P2 core and O3 shell — are being explored to combine the advantages of both.

---

## 6.3 Cathodes: Polyanionic Frameworks — NVPF, NFPP, and Related

Polyanionic cathodes for sodium-ion batteries are the sodium-world equivalent of LFP. They use the **inductive effect** of a complex anion framework to tune the transition metal redox potential upward, and they gain structural stability and safety from the strongly covalent polyanion bonds that lock oxygen into the lattice even under extreme conditions.

It's worth pausing on the inductive effect, because it is one of the handful of chemistry concepts that really does most of the work in cathode design and will come back repeatedly. The idea is this. In a simple oxide like $\text{NaCoO}_2$, the redox couple that matters is Co³⁺/Co⁴⁺, and the voltage of the cell depends on how tightly the cobalt holds onto its outermost electron. "Tightly" here means: how much energy does it cost to extract that electron? If we surround cobalt with six oxygens in a layered oxide, the cobalt-oxygen bond has a certain degree of covalency, and electrons delocalise a bit onto the oxygen. That lowers the effective electron affinity of cobalt, pinning the Co³⁺/Co⁴⁺ redox couple at some particular absolute energy (about 2.7–3.0 V vs. Na/Na⁺ for $\text{NaCoO}_2$).

Now replace one of those oxygens with an oxygen that is *also* strongly bonded to a highly electronegative neighbour — a phosphorus in a phosphate group, or a fluorine in a fluorophosphate. That oxygen is now being pulled on from two sides: the cobalt on one side, the phosphorus (or fluorine) on the other. Phosphorus is more electronegative than cobalt, so it wins — the oxygen's electron density shifts away from the metal and toward the phosphate. The metal-oxygen bond becomes more ionic, less covalent. The electrons on the metal are less screened, more tightly localised, and harder to extract. The M²⁺/M³⁺ redox couple gets pushed up in voltage.

That's the inductive effect: the electron-withdrawing phosphate or fluorophosphate group "inductively" pulls charge density away from the metal-oxygen bond, and the voltage of the cathode rises as a consequence. It's why LFP (Fe²⁺/Fe³⁺ in a phosphate framework) sits at 3.4 V vs. Li/Li⁺ while the same Fe²⁺/Fe³⁺ couple in an iron oxide sits at ~2.0 V. It's why NVPF sits at 3.7 V and 4.2 V vs. Na/Na⁺ while the V³⁺/V⁴⁺ couple in a simple vanadium oxide sits much lower. And it's why, for polyanionic cathodes, adding more electron-withdrawing groups (replacing a $\text{PO}_4$ with a $\text{P}_2\text{O}_7$ or adding F⁻) is a knob for raising the voltage at the cost of mass.

An EE analogy that is imperfect but useful: the inductive effect acts a bit like a DC level shift on an op-amp output. You pick the redox couple for your capacity (the "signal"), and you pick the polyanion for your voltage offset (the "bias"). Every battery chemist is at some level tuning this offset.

### NVPF: Sodium Vanadium Fluorophosphate

**NVPF** — **Na₃V₂(PO₄)₂F₃**, sodium vanadium fluorophosphate — is widely considered the highest-performing SIB polyanionic cathode currently in research use, and is the basis of Tiamat's commercial SIB cells in France.

NVPF has a three-dimensional open framework structure with large channels for Na⁺ ion transport (better than the one-dimensional channels of LFP). The compound contains vanadium in the V³⁺ oxidation state in the fully sodiated form. During charging, two sodium ions per formula unit are extracted, and vanadium is oxidised from V³⁺ to V⁴⁺ (and partially to V⁵⁺ at higher voltages):

$$\text{Na}_3\text{V}_2(\text{PO}_4)_2\text{F}_3 \rightarrow \text{NaV}_2(\text{PO}_4)_2\text{F}_3 + 2\text{Na}^+ + 2e^- \tag{6.1}$$

To pin down the theoretical specific capacity, we use the same Faraday's-law recipe from Chapter 1. Two sodium ions are extracted per formula unit (so $n = 2$), and the molar mass of $\text{Na}_3\text{V}_2(\text{PO}_4)_2\text{F}_3$ works out to $3(22.99) + 2(50.94) + 2(30.97) + 8(16.00) + 3(19.00) = 417.8$ g/mol. The theoretical gravimetric capacity is therefore

$$C_\text{th} = \frac{nF}{3.6\,M} = \frac{2 \times 96485\,\text{C/mol}}{3.6 \times 417.8\,\text{g/mol}} \approx 128.3\,\text{mAh/g} \tag{6.2}$$

where the factor of 3.6 converts coulombs to milliamp-hours (1 mAh = 3.6 C). This is already lower than the layered oxides on a per-gram basis, but the key advantage of NVPF is its **high voltage**: the two-sodium extraction occurs at two distinct plateaux, at approximately 3.7 V and 4.2 V vs. Na/Na⁺ respectively. The average voltage of approximately 3.95 V vs. Na/Na⁺ is the highest of any widely studied SIB cathode — significantly above the layered oxide average of 3.2–3.5 V.

The combination of high voltage and good structural stability gives NVPF an excellent specific energy (approximately 480 Wh/kg at the material level, or roughly 110–130 Wh/kg at the cell level) and exceptional rate capability: the three-dimensional channels allow rapid Na⁺ diffusion, and NVPF cells have been demonstrated at rates up to 10C with good capacity retention. The Tiamat 18650 SIB cell using NVPF achieves approximately 90% capacity retention at 10C versus C/5 — power density comparable to LTO with significantly higher energy density.

The drawbacks of NVPF are **vanadium toxicity** (V compounds are environmentally regulated in many jurisdictions, adding manufacturing and disposal costs), and the somewhat lower gravimetric capacity compared to layered oxides. The vanadium issue is a genuine commercial obstacle and has motivated search for vanadium-free polyanionic alternatives.

### NVP: Na₃V₂(PO₄)₃

**NVP** — sodium vanadium phosphate, Na₃V₂(PO₄)₃ — is the fluorine-free analogue of NVPF. It has the NASICON crystal structure — a three-dimensional framework of corner-sharing VO₆ octahedra and PO₄ tetrahedra named after the fast sodium ion conductor Na₁₊ₓZr₂SiₓP₃₋ₓO₁₂ (NASICON = Sodium Super Ionic CONductor). The NASICON framework has particularly wide and open channels for Na⁺ transport, giving excellent ionic conductivity even in the solid state.

NVP delivers approximately 117 mAh/g theoretical specific capacity at a single flat plateau of approximately 3.4 V vs. Na/Na⁺, based on the V³⁺/V⁴⁺ redox couple. The flat plateau is thermodynamically analogous to LFP — NVP undergoes a two-phase reaction between $\text{Na}_1\text{V}_2(\text{PO}_4)_3$ and $\text{Na}_3\text{V}_2(\text{PO}_4)_3$ — and carries the same OCV estimation challenge. Like NVPF, NVP faces the vanadium toxicity issue.

### NFPP: Na₄Fe₃(PO₄)₂(P₂O₇) and Related

**NFPP** (Na₄Fe₃(PO₄)₂(P₂O₇)) and related iron-based polyanionic cathodes represent the most promising avenue for cobalt-free, nickel-free, vanadium-free SIB cathodes. NFPP is based entirely on iron (abundant, cheap, non-toxic) and has a mixed phosphate/pyrophosphate structure.

The electrochemistry of NFPP involves two sets of Fe²⁺/Fe³⁺ redox reactions at approximately 2.9 V and 3.2 V vs. Na/Na⁺, giving an average voltage of about 3.1 V. The theoretical specific capacity is approximately 129 mAh/g. NFPP was first reported as a sodium-ion cathode by Kim et al. (*Energy & Environmental Science*, 2013), and it has been under sustained academic development ever since. Commercial cells based on it or on closely related mixed phosphate/pyrophosphate compositions have only recently begun to appear — the scale-up gap between lab report and commercial cell is typical of polyanionic cathodes, where the challenge is less "does it work" than "can you coat, calendar, and cycle it consistently at GWh scale." Its advantages: no toxicity concerns, no critical materials, low raw material cost, reasonable capacity, good structural stability. Its disadvantage: relatively low voltage compared to NVPF or the layered oxides, which limits energy density.

**NASICON-structured Na₃MnTi(PO₄)₃** and similar manganese-titanium NASICON compounds are also attracting attention as vanadium-free, cobalt-free alternatives with voltage profiles intermediate between NFPP and NVPF. This is an active research frontier as of the mid-2020s.

### General Advantages of Polyanionic SIB Cathodes

Relative to layered oxides, all polyanionic SIB cathodes share several advantages: thermal stability is superior (the strong covalent polyanion framework resists oxygen release at high temperature), cycle life is generally better (the rigid framework accommodates the small volume changes during sodiation/desodiation without structural fatigue), and voltage profiles are often flat or step-wise (clean two-phase reactions, thermodynamically well-defined). The flat voltage profile is scientifically clean but practically challenging for SOC estimation — the same issue as LFP in the lithium world.

The disadvantages are also shared: lower gravimetric specific capacity than layered oxides (the heavy polyanion occupies mass without contributing to capacity) and lower electronic conductivity (requiring carbon coating and nanostructuring, exactly as for LFP).

---

## 6.4 Cathodes: Prussian Blue Analogues (PBAs)

**Prussian blue analogues (PBAs)** are an unusual but commercially important SIB cathode family with no significant equivalent in the lithium-ion world (they can intercalate lithium, but the cell voltage and capacity are not competitive).

### Structure

Prussian blue itself is the compound Fe₄[Fe(CN)₆]₃ — the intensely blue pigment first synthesised around 1704 and still used in artists' paints today. Its crystal structure is an open three-dimensional framework built from two kinds of iron site linked by cyanide. Imagine a simple cubic lattice whose corners alternate between "high-spin" Fe (call it the M′ site) and "low-spin" Fe (the M site, sitting inside the carbon-coordinated [Fe(CN)₆] group). Along every edge of that cube lies a straight M′–N≡C–M bridge: the nitrogen end of cyanide binds M′, the carbon end binds M, and the bond is essentially linear. The result is a rigid scaffolding in which each metal sits at a cube corner and is octahedrally coordinated by six cyanide ligands, with the cyanide groups forming the twelve edges of each cubic subcell.
