Repository: avirup/SodiumIonBatteryResearch

# Battery Technology for Electrical Engineers

## With a Sodium-Ion Research Focus

This book is written for electrical engineers, graduate students, and technically curious researchers who want to understand modern rechargeable batteries from an engineering point of view. Its aim is to make electrochemistry intelligible without assuming prior training in chemistry, and to connect the internal physics of a battery to the language engineers already use: energy, voltage, current, resistance, transients, efficiency, and dynamic models.

File: battery_textbook_chapter7_edited.md (part 1 of 3)
# Chapter 7: Degradation Mechanisms

## Chapter Opening

Every battery in the world is dying. Slowly, irreversibly, at a rate that depends on temperature, current, voltage, and the choices made by the engineer who designed the system around it — but dying nonetheless. Understanding why is not just an academic exercise. It is the difference between a battery pack that lasts twelve years in an electric vehicle and one that needs replacement after six. It is the difference between a grid storage system that earns a positive return on investment and one that does not. And for a simulation researcher, it is the difference between a model that can predict end-of-life behaviour and one that can only reproduce fresh-cell data.

Degradation is also one of the most scientifically subtle areas in battery research, because the mechanisms that cause a cell to fail are numerous, interrelated, and often self-reinforcing. SEI growth consumes lithium, which reduces capacity; it also adds ionic resistance, which increases heat generation; the heat accelerates further SEI growth. Particle cracking exposes fresh electrode surface, which triggers more SEI formation, which consumes more lithium. Electrolyte decomposition at the cathode produces metal dissolution; the dissolved metal deposits on the anode and destroys the SEI there. These feedback loops mean that degradation in a real cell is rarely the work of a single mechanism operating in isolation — it is a cascade of coupled processes, and untangling them requires both physical understanding and careful experimental technique.

This chapter builds the degradation taxonomy you need to work fluently in the battery research literature. We begin with the three fundamental degradation modes — a high-level classification that organises the diverse phenomena into a coherent framework. We then examine each specific mechanism in physical detail, derive or motivate the quantitative models that describe its rate, and identify the external signatures by which it can be diagnosed from terminal measurements. Throughout, we will lean on the materials vocabulary from Chapters 5 and 6 — the distinction between polycrystalline and single-crystal NMC, the layered-oxide vs polyanionic vs PBA cathode families in SIB, the difference between graphite and hard carbon as intercalation hosts — because degradation mechanisms are not generic. A specific mechanism operates on a specific material, and the materials we met in the chemistry-family chapters are the ones whose degradation we are now explaining. Along the way we will pay particular attention to which mechanisms are unique to or amplified in sodium-ion batteries versus lithium-ion batteries, since that distinction will matter when you build SIB degradation models.

By the end of this chapter, you will be able to read a set of capacity-fade and resistance-rise data from a cycling experiment, form a hypothesis about which mechanisms are operating, and design a diagnostic measurement strategy to test that hypothesis. You will also have the vocabulary to read Birkl et al. (2017) — the primary source for this chapter's deliverable — with full comprehension.

---

> **Prerequisites Check**
>
> From Chapter 2:
>
> - The SEI: formation, composition, and role (Section 2.3) — central to Sections 7.2 and 7.7
> - Butler-Volmer kinetics and overpotential (Sections 2.5, 2.8) — needed for Section 7.3
> - Mass transport and diffusion (Section 2.6) — needed for Section 7.4
>
> From Chapter 3:
>
> - Coulombic efficiency, cycle life, calendar life (Sections 3.6, 3.7) — the measurable signatures of degradation
> - EIS and differential capacity ($dQ/dV$) as diagnostic tools (Section 3.10) — used throughout this chapter
>
> From Chapters 5 and 6:
>
> - Crystal structures of LCO, NMC, LFP, layered oxides, hard carbon (Chapters 5, 6) — needed to understand material-specific failure modes
> - Hard carbon slope/plateau mechanism (Chapter 6, Section 6.5) — needed for SIB-specific degradation
>
> If any of the SEI material from Chapter 2 is fuzzy, review Section 2.3 before reading Section 7.2 — SEI growth is the single most important degradation mechanism in lithium-ion batteries, and you will not make sense of the rest of the chapter without it.

---

## 7.1 The Three Degradation Modes: A Unifying Framework

The degradation literature contains dozens of named mechanisms. This abundance can be overwhelming. The key to navigating it is a hierarchical classification that separates *how a cell fails* (the mode) from *why it fails* (the mechanism). This framework was systematised by Birkl, Roberts, McTurk, Bruce, and Howey in their landmark 2017 review paper, and it has become the standard language for discussing battery degradation.

At the top level, there are exactly three degradation modes. Every mechanism we will discuss — SEI growth, lithium plating, particle cracking, transition metal dissolution, electrolyte decomposition — feeds into one or more of these three modes.

### Mode 1: Loss of Lithium (or Sodium) Inventory (LLI)

**Loss of lithium inventory (LLI)** refers to a decrease in the total amount of cyclable lithium (or sodium, in SIBs) in the cell. Lithium that has been consumed irreversibly — locked up in the SEI, deposited as metallic lithium that cannot be re-intercalated, converted to an inactive chemical compound — is no longer available to carry charge between the electrodes. Capacity decreases because there is less mobile ion available to fill the electrode's sites.

LLI does not mean the electrode materials have degraded. The active materials may be perfectly intact, with all their lattice sites available. But there are fewer lithium ions to fill them. This is analogous to a bus with 50 seats (the electrode) and a fleet that used to have 50 passengers (lithium inventory) but now has only 40. The bus is fine; there are just fewer passengers.

In a fresh cell, the lithium inventory is set by design. The cathode is the lithium source — on the very first charge, all the cyclable lithium in the cell arrives from the cathode — and the anode is sized slightly larger than the cathode so that even at full charge, the anode is not fully lithiated. This excess is quantified by the **N/P ratio** (negative-to-positive capacity ratio), typically 1.05–1.15 for commercial graphite/NMC cells. The margin exists for a reason we will see in Section 7.3: a fully lithiated graphite particle sits right at 0 V vs. Li/Li⁺, which is also where lithium plating begins. Keeping the anode below full lithiation by design pushes the plating threshold out of reach under normal charging.

In this balanced state, the cathode's delithiated composition at top of charge, the anode's lithiated composition at top of charge, and the cell's nameplate capacity are mutually consistent. As LLI accumulates, the balance is disrupted. Some of the cyclable lithium is now locked up in the SEI or as dead lithium, so on every subsequent charge the cathode gives up less lithium than it originally did. The electrode OCV curves — which are properties of the materials and do not themselves change — now slide past each other on the shared capacity axis because one electrode reaches its endpoint before the other does. The cell cannot reach its original full charge, not because the electrodes are damaged, but because there is not enough mobile lithium left to move both electrodes simultaneously into their endpoint compositions.

LLI is primarily detected through changes in the full cell OCV curve and in the differential capacity ($dQ/dV$) curve. As LLI accumulates, the electrode OCV curves slide relative to each other on the SOC axis — a phenomenon called **electrode slippage** or **lithium inventory drift**. The features in the $dQ/dV$ curve (phase transition peaks, staging peaks) shift in voltage and decrease in area as the electrode pair loses its original alignment.

### Mode 2: Loss of Active Material (LAM)

**Loss of active material (LAM)** refers to a decrease in the electrochemically accessible quantity of electrode material — the amount of electrode that is connected to both the electronic pathway and the ionic pathway. Material that has become electronically isolated (particle cracking that severs the electronic network) or ionically isolated (pore clogging that prevents electrolyte access) is no longer available to store or release charge. Capacity decreases because there are fewer sites available, even if the lithium inventory were sufficient to fill them all.

LAM can affect the positive electrode (LAMpe), the negative electrode (LAMne), or both. The distinction matters for diagnosis: LAMpe and LAMne produce different signatures in the $dQ/dV$ curve because the features from each electrode shift differently.

LAM is distinct from LLI: in LAM, the problem is the host, not the guest. If you imagine the bus again: LAM is equivalent to some of the seats being broken and unusable. The passengers (lithium) are still there, but they cannot sit in those seats.

### Mode 3: Conductivity Loss (CL) / Impedance Growth

**Conductivity loss (CL)** — also called impedance growth or resistance rise — refers to an increase in any of the resistive elements of the cell: the electrolyte ionic resistance, the SEI ionic resistance, the charge-transfer resistance at electrode surfaces, or the electronic resistance of the electrode matrices. Resistance rise directly reduces the available power (the cell cannot deliver high current without excessive voltage sag), increases heat generation, and (by increasing polarisation) can indirectly accelerate further degradation by pushing the local electrode potential outside safe limits.

Impedance growth is primarily detected by DCIR measurements or EIS, and by the increased separation between charge and discharge voltage curves at a given current (the larger the gap, the more resistive the cell).

### Using the Framework

The value of this three-mode classification is that it separates degradation signatures in measurable data. A capacity check at low C-rate (C/20 or lower) measures the combined effect of LLI and LAM but is relatively insensitive to conductivity loss (at very low rate, overpotentials are small and resistance barely affects deliverable capacity). A capacity check at moderate C-rate (1C) reflects all three modes. A resistance measurement (HPPC or EIS) directly quantifies conductivity loss. An OCV or $dQ/dV$ curve reveals the relative shifts of the two electrode OCV curves, enabling separation of LLI from LAM and identification of which electrode is more degraded.

Before we dive in, it is worth fixing the landscape in your head. The three modes are orthogonal axes of failure, and every mechanism we will discuss projects onto one or more of them. Here is the rough map:

```text
                LLI          LAM        CL
                (guest)      (host)     (transport)
                ---------    ---------  ---------
SEI growth      ■ strong     □          ■ weak
Li plating      ■ strong     □          □
Particle crack  ■ secondary  ■ strong   ■ weak
TM dissolution  ■ strong     ■ weak     ■ strong
CEI growth      □            □          ■ strong
Electrolyte dry □            ■ weak     ■ strong
```

The filled boxes mark the *primary* mode each mechanism drives; the weak-shaded ones mark the secondary consequences. Notice how several mechanisms show up under multiple modes — that is the coupling the chapter opening warned you about, and it is why the mechanisms cannot be discussed in complete isolation. Keep this table in your peripheral vision as we go through the sections. By §7.6 you should be able to reconstruct it from memory.

With this framework in hand, we can now examine each specific mechanism, understand which mode it drives, and identify its diagnostic signature.

---

## 7.2 SEI Growth — The Dominant Calendar Aging Mechanism

We introduced the SEI in Chapter 2 and encountered it again in Chapter 4's formation discussion. Now we need to understand its long-term evolution quantitatively, because continuous SEI growth is the single most important degradation mechanism in lithium-ion cells under normal operating conditions.

### The Thermodynamic Instability That Never Fully Goes Away

Recall from Chapter 2 that the graphite anode operates at 0.05–0.25 V vs. Li/Li⁺ — a strongly reducing potential at which the organic electrolyte is thermodynamically unstable. The SEI forms during the first cycles and passivates the surface, creating a kinetic barrier that slows further electrolyte reduction to a very low rate. But it never fully stops.

Even through a thick, well-formed SEI, there is a non-zero probability that solvent molecules or salt anions diffuse through the film, reach the graphite surface, and are reduced. This happens continuously — during cycling, when the SEI is mechanically stressed and partially disrupted, and during rest (calendar aging), when there is no current but the thermodynamic driving force persists as long as the anode is at low potential (i.e., at high SOC).

The rate of ongoing SEI growth is governed by solid-state diffusion of reactive species (primarily ethylene carbonate or its fragments, and water trace contaminants) through the existing SEI layer. As the SEI thickens, the diffusion path length increases, and the rate of further growth decreases. This self-limiting kinetics produces the characteristic **parabolic growth law**, and the derivation is worth walking through because it is the same piece of math you have already seen several times in disguise.

Imagine the SEI as a thin film of thickness $L$ separating the graphite surface (where reactive species are consumed, so the concentration at $x = L$ is effectively zero) from the bulk electrolyte (where the concentration is held roughly constant at $c_0$). Let $D$ be the diffusivity of the reactive species through the SEI. In steady state — which is a good approximation because diffusion through a nanometre-scale film is much faster than SEI growth itself — the flux through the film is
$$J = \frac{D c_0}{L}.$$
Now, every molecule that makes it through gets consumed and forms new SEI on the graphite side. If each molecule adds a fixed volume $v$ of SEI material, the thickness grows as
$$\frac{dL}{dt} = v J = \frac{v D c_0}{L}.$$
This is a separable ODE. Rearranging gives $L\,dL = v D c_0\,dt$, and integrating from $L_0$ at $t = 0$ to $L$ at time $t$ yields
$$L^2 - L_0^2 = 2 v D c_0\, t.$$
For $L \gg L_0$ (well past the formation cycles), the constant drops out and we recover
$$L(t) \approx \sqrt{2 v D c_0}\,\sqrt{t},$$
which is the parabolic growth law in its cleanest form. The expression under the outer square root is the rate constant $k_\text{SEI}$. Writing this with the initial offset restored gives equation (7.1):

$$L_\text{SEI}(t) = L_0 + k_\text{SEI} \sqrt{t} \tag{7.1}$$

If this structure looks familiar, it should: it is the same math that governs the growth of an oxide layer on silicon during thermal oxidation (the Deal–Grove model), the depletion of a diffusing species into a semi-infinite medium, and — the EE version — the spreading of a voltage disturbance down a diffusive RC transmission line, whose penetration depth grows as $\sqrt{t}$. Whenever the rate of a process is throttled by diffusion through its own product, $\sqrt{t}$ is the signature.

It is worth stopping to put a number on the SEI's physical dimensions, because most readers imagine it as either invisibly thin or much thicker than it really is. A freshly-formed SEI on a graphite particle is typically 5–20 nanometres thick — a few tens of atomic layers, on the same scale as a thermal gate oxide in a modern MOSFET. Over years of calendar aging and thousands of cycles, the SEI on an aged cell might grow to 50–100 nanometres: still thin on any macroscopic scale, but now thick enough to meaningfully impede ion transport and to contribute measurably to the impedance rise of the cell. The fact that a difference of a few tens of nanometres of film thickness — invisible at any normal microscopy resolution — is the difference between a fresh cell and an end-of-life cell is one of the counterintuitive things about battery aging, and it is why "more SEI" is synonymous with "older cell."

The lithium consumed by SEI growth is directly proportional to the SEI thickness: each nanometre of new SEI consumes a calculable amount of lithium per unit area. Since LLI scales with SEI thickness, and SEI thickness grows as $\sqrt{t}$, we expect capacity fade from SEI-driven LLI to also follow a $\sqrt{t}$ law:

$$\Delta Q_\text{LLI}(t) \propto \sqrt{t} \tag{7.2}$$

This square-root time dependence is a quantitative prediction of the diffusion-limited SEI growth model, and it can be tested experimentally by measuring capacity at intervals during long-term calendar aging. Empirical calendar aging data for lithium-ion cells at fixed temperature and SOC typically show excellent $\sqrt{t}$ fits over periods of months to years. When a dataset deviates from $\sqrt{t}$ behaviour — for example, showing a faster-than-$\sqrt{t}$ rate later in life — it is a signal that a secondary degradation mechanism has become active (perhaps particle cracking has exposed fresh surface area, giving the SEI a new growth front).

### Temperature Dependence: The Arrhenius Law for SEI Growth

The rate constant $k_\text{SEI}$ depends on temperature through the **Arrhenius equation**, which is the workhorse expression for any thermally activated process. In physical terms: the reaction (here, the diffusion step that rate-limits SEI growth) requires a molecule to climb an energy barrier of height $E_a$, called the **activation energy**. The probability of a molecule having enough thermal energy to clear that barrier follows a Boltzmann distribution, and integrating over the distribution gives an $\exp(-E_a/k_B T)$ factor per molecule, or equivalently $\exp(-E_a/RT)$ if $E_a$ is expressed per mole and $R = N_A k_B$ is the gas constant. The prefactor $A$ lumps together everything else — collision frequency, geometric factors, attempt rate.

If you have ever looked at reverse-bias current in a Schottky diode, or the thermal generation current in a BJT, you have seen the same exponential. In semiconductor physics we write it $\exp(-\phi_B/k_B T)$, where $\phi_B$ is the barrier height; in chemistry we write it $\exp(-E_a/RT)$. It is the same physics and the same math — a thermally excited population clearing a barrier — and it pays to recognise the pattern wherever it appears.

$$k_{\mathrm{SEI}}(T) = A \exp\left(-\frac{E_a}{RT}\right) \tag{7.3}$$

where $E_a$ is the activation energy for the diffusion of reactive species through the SEI, typically 40–80 kJ/mol for commercial cells. At this activation energy, an Arrhenius calculation gives:

$$
\frac{k_{\mathrm{SEI}}(35^\circ\mathrm{C})}{k_{\mathrm{SEI}}(25^\circ\mathrm{C})}
= \exp\left(\frac{E_a}{R}\left(\frac{1}{298\mathrm{K}} - \frac{1}{308\mathrm{K}}\right)\right)
$$

With $E_a = 60\,\mathrm{kJ\,mol^{-1}}$ and $R = 8.314\,\mathrm{J\,mol^{-1}\,K^{-1}}$:

$$
\frac{k_{\mathrm{SEI}}(35^\circ\mathrm{C})}{k_{\mathrm{SEI}}(25^\circ\mathrm{C})}
= \exp\left(
\frac{60000\,\mathrm{J\,mol^{-1}}}{8.314\,\mathrm{J\,mol^{-1}\,K^{-1}}}
\cdot
\frac{10\mathrm{K}}{298 \cdot 308\mathrm{K}^2}
\right)
= \exp(0.786) \approx 2.19
$$

A 10°C temperature increase roughly doubles the calendar aging rate. This factor-of-two is the quantitative basis for the industry rule of thumb you will hear often: storing lithium-ion cells at elevated temperature dramatically accelerates calendar aging. Carrying the same calculation forward, a cell stored at 45 °C ages approximately 4–5× faster than the same cell at 25 °C, and roughly 20× faster than a cell stored at 5 °C. These numbers depend sensitively on the assumed activation energy — a cell chemistry with $E_a = 40$ kJ/mol would show factors closer to 3× and 10×, while a cell with $E_a = 80$ kJ/mol would show factors closer to 6× and 40× for the same temperature range. When you see a calendar-aging acceleration table in a datasheet or paper, recognise that the underlying $E_a$ is doing most of the work and is worth extracting.

### SOC Dependence

The rate of SEI growth also depends on the state of charge of the cell during storage. At higher SOC, the anode is more lithiated and therefore sits at a lower potential (closer to 0 V vs. Li/Li⁺), where the thermodynamic driving force for electrolyte reduction is stronger. The overvoltage for SEI-forming reactions is larger, driving more rapid electrolyte decomposition.

Quantitatively, the SOC dependence is often modelled as an exponential in the anode potential $U_\text{anode}$:

$$k_\text{SEI}(\text{SOC}) \propto \exp\!\left(-\frac{\beta F U_\text{anode}}{RT}\right) \tag{7.4}$$

where $\beta$ is an empirical coefficient. Since $U_\text{anode}$ decreases as SOC increases (lower potential = more reducing = higher SEI growth rate), $k_\text{SEI}$ increases with SOC. The practical implication: a cell stored at 100% SOC ages faster than a cell stored at 50% SOC, which ages faster than a cell stored at 20% SOC.

The combined temperature-SOC dependence of calendar aging is what drives the engineering recommendation to store lithium-ion batteries at 30–50% SOC in a cool location — not arbitrary caution, but a quantitative optimisation of the Arrhenius kinetics.

### What the Cycle-by-Cycle SEI Evolution Looks Like

During cycling, the SEI is not simply growing — it is simultaneously growing on fresh surfaces and being disrupted. Graphite is not an isotropic swelling material: between empty graphite and fully lithiated LiC₆, the $c$-axis (the stacking direction, perpendicular to the graphene planes) expands by roughly 10%, while the $a$-axis barely moves at all. The overall volumetric change over a full charge-discharge excursion is on the order of 10–13%, and because the expansion is anisotropic, particles experience shear strains at grain boundaries and at contact points with neighbouring particles. The SEI cracks preferentially at these locations — at particle contacts, at sharp surface features, and along high-curvature edges. The cracked regions expose fresh graphite. The electrolyte re-contacts those surfaces and new SEI nucleates.

This means the steady-state Coulombic efficiency is set by a balance between SEI growth (consuming lithium continuously) and the stability of the passivation layer (slowing the growth). A well-formed, stable SEI — produced by careful formation cycling and maintained by appropriate cycling conditions — keeps the per-cycle lithium loss to approximately 0.01–0.2% of capacity per cycle. A poorly formed or frequently disrupted SEI can consume 0.5–2% or more per cycle.

It is worth putting a number on this to make the calendar-vs-cycle distinction tangible. Take a commercial NMC/graphite cell with a steady-state Coulombic efficiency of 99.95% per cycle — a realistic figure for a well-formed cell after the first 50 cycles. A Coulombic efficiency of 99.95% means that each charge-discharge cycle permanently consumes 0.05% of the cycled capacity as new LLI (new SEI, mostly). If the cell is cycled once per day between 0% and 100% SOC, that is 0.05% per day from cycling alone, or roughly 18% per year from the cycling contribution if the rate stayed constant (it won't — it will slow down as the $\sqrt{t}$ behaviour asserts itself, but the leading term is useful for intuition). Meanwhile, the same cell, sitting on the shelf at 50% SOC and 25 °C, will lose perhaps 2–3% of capacity to calendar aging over the same year. Under these conditions the cycle-aging contribution dominates the calendar contribution by roughly an order of magnitude. Now run the same comparison for a grid-storage cell cycling once every three days and resting at high SOC between cycles in a hot climate — the calendar term grows, the cycle term shrinks, and the dominant aging pathway can flip. The lesson is that "which mechanism dominates" is not a property of the cell alone; it is a property of the cell *and* the duty cycle together, and it is why the same chemistry can have wildly different field lifetimes in different applications.

The gradual rise of per-cycle lithium loss over the cell's life — from near-zero when the cell is fresh to increasingly significant as mechanical degradation (Section 7.4) disrupts the SEI more aggressively — is one of the hallmarks of late-life accelerated degradation.

We will see this $\sqrt{t}$ law again in Chapter 10, where it shows up as the structural prior in model-based state-of-health estimators: a Kalman filter that expects capacity to decline as $\sqrt{t}$ will track a well-behaved calendar-aging trajectory much better than one that assumes linear decline, and its estimates of remaining useful life will be correspondingly less biased.

---

## 7.3 Lithium and Sodium Plating — When and Why

Lithium plating — the deposition of metallic lithium on the graphite anode surface rather than intercalation into the graphite — is one of the most dangerous and irreversible degradation mechanisms in lithium-ion batteries. It is also one of the most practically relevant, because it is directly triggered by fast charging and by low-temperature operation — precisely the operating conditions that battery users most want to improve.

### The Physical Mechanism

During charging, a lithium ion arriving at the graphite anode surface from the electrolyte has two competing reactions available to it. One is the intended reaction — intercalation into the graphite host:
$$\text{Li}^+ + e^- + \text{C}_6 \rightarrow \text{LiC}_6 \quad \text{(intercalation; good)}$$
The other is plating — reduction to solid metallic lithium on the graphite surface:
$$\text{Li}^+ + e^- \rightarrow \text{Li}(\text{s}) \quad \text{(plating; bad)}$$
These reactions have different equilibrium potentials. The intercalation reaction happens at the graphite equilibrium potential, which ranges from about 0.25 V vs. Li/Li⁺ when the graphite is nearly empty down to about 0.05 V when it is nearly full. The plating reaction happens at, by definition, 0 V vs. Li/Li⁺ — that is literally the reference. So whichever electrochemical process has the *higher* equilibrium potential during reduction wins: while the graphite surface is sitting at, say, 0.15 V, intercalation is energetically favoured over plating, and the ion slides into the graphite lattice. But if the local electrode potential gets pulled down to 0 V or below — either because the graphite is nearly full (so its own equilibrium potential is already close to 0 V) or because the overpotential driving current through the cell is large enough to push the surface potential below the graphite's equilibrium value — then plating becomes competitive, and then dominant.

For intercalation to win cleanly, then, two conditions must be met simultaneously. First, the local electrode potential must be comfortably above 0 V vs. Li/Li⁺. Second, the lithium ions must be able to diffuse into the graphite lattice *at the rate they are arriving at the surface*, so that they don't pile up at the surface and build up a concentration gradient that drags the local potential down further.

The local electrode potential at any point on the graphite surface during charging is:

$$E_\text{local} = E_\text{OCV,anode}(\text{local SOC}) - |\eta_\text{local}| \tag{7.5}$$

where $E_\text{OCV,anode}$ is the anode equilibrium potential at the local state of lithiation, and $|\eta_\text{local}|$ is the magnitude of the local overpotential (sum of activation and concentration contributions). During charging, the anode is being driven cathodically — reduction is happening, current flows into the anode — so in the standard sign convention $\eta_\text{local} = E_\text{local} - E_\text{OCV,anode}$ is negative, and $E_\text{local}$ sits *below* $E_\text{OCV,anode}$. We have written the equation with an absolute value so that the geometric picture ("the local potential is pulled down from equilibrium by the overpotential") is unambiguous. If $|\eta_\text{local}|$ becomes large enough that $E_\text{local}$ drops to or below 0 V vs. Li/Li⁺, lithium cannot preferentially intercalate — it plates as metal instead.

There are five things that push $|\eta_\text{local}|$ up, and they mostly act together rather than in isolation. The first is **charging current**: a higher current demands more driving force from the Butler-Volmer equation, which directly enlarges the activation overpotential $\eta_\text{act}$. The second is **temperature**: the charge-transfer resistance at the SEI–graphite interface follows an Arrhenius law, so at low temperatures the kinetics slow down exponentially and a much larger overpotential is required to drive the same current. The third is **local lithiation** — note that the operative word here is *local*, not *global*. Plating is not fundamentally a global-SOC phenomenon; it is a local-composition phenomenon. Under fast charging the separator-facing side of the anode sees the highest current density and fills up first, so its local lithiation can be significantly higher than the anode's average lithiation, and its local equilibrium potential correspondingly closer to 0 V vs. Li/Li⁺. This is why plating can initiate at a globally modest SOC — 60–80% — under aggressive charging, and it is why a proper plating model requires a pseudo-2D description that resolves the through-thickness lithiation profile rather than collapsing the anode to a single state-of-charge tank. The fourth is **electrode thickness and tortuosity**: diffusion limitation in the electrolyte-filled pores adds concentration overpotential $\eta_\text{conc}$ on top of the activation contribution, and this term grows with electrode thickness. The fifth is **SEI thickness**: as the SEI thickens with age, the ion transfer resistance through the film grows, and the extra $\eta_\text{act}$ it demands can by itself push an old cell into plating under charging conditions that a fresh cell would tolerate comfortably.

This is why the combination of fast charging (high current) at low temperature (slow kinetics) at high SOC (low equilibrium margin), on an aged cell with a thickened SEI, is the worst possible condition for lithium plating — and why manufacturers specify charging below 0 °C as prohibited for graphite-anode lithium-ion cells.

### What Happens to Plated Lithium

Once lithium metal deposits on the graphite surface, there are three possible fates, in roughly ascending order of severity. The most benign is **re-intercalation during discharge**. If the plated lithium remains in good electronic contact with the graphite surface, the subsequent discharge will strip it back: the metallic lithium dissolves anodically and re-enters the electrolyte as Li⁺, and from there it can intercalate into the cathode just as if nothing had happened. This is the least harmful outcome, but it is not free: the stripped lithium leaves behind a porous, surface-area-rich graphite surface that presents a larger footprint for SEI formation on the next charge, so even "reversible" plating still accelerates LLI indirectly.

A worse outcome is **isolation as dead lithium**. Metallic lithium that is stripped from the electrode surface can become electronically disconnected — either as a fragment mechanically detached during the strip, or as lithium that has reacted around its edges with the electrolyte and become encased in its own SEI. Once surrounded by an ionically-permeable but electronically-insulating SEI shell, a lithium deposit is electrochemically orphaned: no electron can reach it, so it cannot participate in any further reaction. This **dead lithium** contributes directly to LLI, and unlike reversibly-plated lithium, it never comes back.

The most catastrophic outcome is **dendrite growth and internal short circuit**. Under conditions of repeated or severe plating, lithium deposits preferentially at high-electric-field points on the electrode surface — sharp edges, SEI defects, dead-lithium stubs — and grows there as needle-like metallic filaments called **dendrites**. If a dendrite grows long enough to pierce the separator and contact the cathode, it creates an internal short circuit: a sudden, uncontrolled energy release that can ignite the electrolyte and trigger thermal runaway. This is the dominant failure mode for lithium-metal anodes and, under severe abuse, for graphite anodes too. It is also the reason lithium plating is treated as a safety issue and not merely an aging issue, and it is why BMS algorithms that suppress plating during fast charging are considered safety functions, not just longevity functions.

### Diagnosing Lithium Plating from External Measurements

Lithium plating leaves several diagnostic signatures.

A **sub-1C Coulombic efficiency drop** — a sudden decrease in CE by 0.1–0.5% per cycle — indicates that less charge is being recovered on discharge than invested on charge, consistent with some fraction of the charge going to form dead lithium that cannot be recovered.

A **voltage plateau on discharge** provides the cleanest electrochemical fingerprint. When plated lithium strips from the anode surface during discharge, it does so at an anode potential slightly above 0 V vs. Li/Li⁺ — before the main graphite destaging reactions, which happen around 0.1–0.2 V. This produces a short, flat plateau at the very beginning of discharge, visible as a subtle shoulder in the full-cell voltage curve whose absolute voltage depends on the cathode's state at the start of discharge: roughly 4.0–4.2 V for an NMC or LCO cell near top of charge, roughly 3.3–3.4 V for an LFP cell. In practice the stripping plateau is easier to see in the *differential* voltage curve ($dV/dQ$ vs. $Q$) than in the raw voltage curve, because the plateau shows up as a local dip in $dV/dQ$ that stands out sharply from the surrounding staging features. This "stripping plateau" is a diagnostic fingerprint of prior plating, and it is the measurement of choice for distinguishing plating-driven LLI from SEI-driven LLI in cycling studies.

An **EIS low-temperature shift** is another signature: at low temperatures, the EIS spectrum shows an enlarged charge-transfer semicircle (consistent with higher $R_\text{ct}$) and, after plating, an additional feature in the mid-frequency range corresponding to the lithium metal/SEI interface.

Finally, **post-mortem cell opening** is the gold standard when it can be done. In research settings, cells suspected of plating are disassembled in an argon-atmosphere glove box, and metallic lithium deposits appear as grey, reflective patches on the graphite anode surface — unmistakable under examination.

**A common misconception worth flagging.** Students often treat "lithium plating" and "dendrite formation" as synonyms. They are not. Plating is the *event* — the reduction of Li⁺ to Li(s) on the anode surface instead of into the graphite host. Dendrites are a *morphological outcome* of plating under specific conditions: high local current density, localised SEI defects, and sustained plating over many cycles. Most plating events in commercial cells, especially early in life, produce soft, mossy, relatively uniform deposits rather than sharp dendrites. These mossy deposits contribute to LLI (they are lithium that cannot come back) but they do not puncture the separator, and the cell does not short. The transition from mossy plating to dendritic plating happens when plating concentrates at a few points — typically after many plating cycles have reshaped the SEI and after dead lithium has accumulated to the point where the electric field is no longer uniform across the anode surface. When you read that a cell "showed plating" in a cycling study, the default assumption should be mossy, not dendritic, unless the authors specifically report a separator short or a safety event.

### Sodium Plating in SIBs

The analogous concern in sodium-ion batteries is **sodium plating** on the hard carbon anode surface. The physics is identical: if the local anode potential drops to or below 0 V vs. Na/Na⁺, sodium plates as metal rather than inserting into the carbon.

Sodium metal is not as prone to dendrite growth as lithium metal — the surface energy of sodium metal and its different SEI chemistry result in more equiaxed deposits rather than sharp dendrites — which is one physical reason why SIBs are generally considered somewhat safer than LIBs with respect to plating-induced short circuit risk. However, sodium plating still contributes to LLI through dead sodium formation, and the low-potential plateau of hard carbon (Section 6.5) means that the anode potential is close to 0 V vs. Na/Na⁺ during the plateau region of charging, leaving a small margin against plating.

This small margin means that fast charging of SIBs at low temperatures can trigger sodium plating even at moderate C-rates, and it is one reason that SIB fast-charging protocols require careful BMS management. The threshold for sodium plating is, however, less sharply temperature-dependent than for lithium plating (because the hard carbon plateau kinetics differ from graphite staging kinetics), and empirical evidence suggests SIBs can tolerate fast charging at temperatures around 0 °C better than equivalent LIBs — one of the low-temperature advantages we noted in Chapter 6.

To summarise the plating comparison in a single view:

|Property|Lithium plating on graphite|Sodium plating on hard carbon|
|---|---|---|
|Threshold anode potential|0 V vs. Li/Li⁺|0 V vs. Na/Na⁺|
|Plating margin at top of charge|~0.05 V (stage-1 graphite)|~0.01–0.02 V (hard-carbon plateau)|
|Dominant deposit morphology|Mossy → dendritic under severe conditions|Mossy, more equiaxed; dendrites rare|
|Short-circuit risk from dendrites|High under severe plating|Substantially lower|
|Contribution to LLI / LSI|High (dead lithium)|High (dead sodium)|
|Temperature sensitivity of onset|Very steep (Arrhenius $R_\text{ct}$)|Less steep; hard-carbon kinetics differ|
|Fast-charging tolerance at 0 °C|Poor (prohibited for graphite)|Moderate (better than graphite)|
|BMS management required|Plating-aware charging (delta-V, dV/dT)|Plating-aware charging, tighter margin in plateau|

Read this table as the "short form" of the SIB plating story. When you encounter a SIB fast-charging paper, the claims about low-temperature tolerance and thin plateau margin will track the relevant rows.

---

## 7.4 Particle Cracking and Mechanical Fatigue

Electrode active material particles are not inert solids — they breathe. Every time a lithium or sodium ion intercalates, the host lattice expands. Every time an ion de-intercalates, the lattice contracts. Over thousands of cycles, these repeated expansion-contraction cycles impose mechanical fatigue on the electrode particles, eventually causing them to crack.

### The Mechanism: Diffusion-Induced Stress

When an electrode particle is charged (or discharged) at finite rate, the lithium (or sodium) concentration inside the particle is not uniform. The ion arrives at the particle surface first — that is where the electrolyte is — and diffuses inward from there. Equilibration takes time, and that time is set by the particle's diffusion time constant $\tau_\text{diff} \sim r^2/D_\text{s}$, where $r$ is the particle radius and $D_\text{s}$ is the solid-state diffusivity of lithium in the host material. If you drive the surface with a current that changes faster than $\tau_\text{diff}$, the interior of the particle cannot keep up. The surface fills or empties while the core is still near its starting composition.
