Repository: avirup/SodiumIonBatteryResearch

# Battery Technology for Electrical Engineers

## With a Sodium-Ion Research Focus

This book is written for electrical engineers, graduate students, and technically curious researchers who want to understand modern rechargeable batteries from an engineering point of view. Its aim is to make electrochemistry intelligible without assuming prior training in chemistry, and to connect the internal physics of a battery to the language engineers already use: energy, voltage, current, resistance, transients, efficiency, and dynamic models.

File: battery_textbook_chapter5_revised.md (part 2 of 2)
# Chapter 5: Lithium-Ion Chemistry Families
Application: **premium EVs, high-energy consumer electronics, energy storage where volumetric density matters**. NMC622 and NMC811 are the standard chemistries for European and American EV platforms; NMC111 and NMC532 remain in power tools and lower-tier EVs.

---

## 5.5 NCA: The High-Energy Variant

**NCA** — **lithium nickel cobalt aluminium oxide**, formula Li(Ni$_x$Co$_y$Al$_z$)O₂, typically Li(Ni$_{0.8}$Co$_{0.15}$Al$_{0.05}$)O₂ — has its origins in work on Ni-rich layered oxides in Japan in the 1990s (notably Ohzuku and Makimura on related LiNiO₂ derivatives) and was commercialised by SAFT and then by Panasonic/Matsushita. It is most visible today in the Panasonic 18650 and 2170 cells used in Tesla vehicles from 2012 onward.

The crystal structure is identical to LCO and NMC: layered O3, $R\bar{3}m$ space group. The role of aluminium in NCA is analogous to the role of manganese in NMC: it stabilises the structure and improves thermal characteristics without contributing significantly to capacity (Al³⁺ is electrochemically inactive in this voltage window).

The question a non-chemist will want to ask at this point is: if aluminium doesn't participate in the redox reaction, what is it actually *doing*? The answer is structural. Delithiated Ni-rich layered oxides have a tendency to release oxygen because the Ni⁴⁺–O bond becomes weakly destabilised at high delithiation and the oxygen sublattice can collapse into a rock-salt arrangement (the surface reconstruction we discussed above). Embedding electrochemically inactive Al³⁺ into the transition-metal layer pins the lattice: Al–O bonds are stronger and more covalent than Ni–O bonds, so the inactive Al sites act as rebar in the concrete, holding the layered structure together even when the Ni around them is being oxidised and reduced. You pay for this stability with a small capacity reduction (the Al sites cannot store charge) but gain thermal runaway onset temperatures 20–40°C higher than the un-substituted material. Mn⁴⁺ in NMC plays the same structural-rebar role, though through a slightly different mechanism.

NCA has a practical specific capacity of **190–220 mAh/g**, very close to NMC811, and a nominal voltage of ~3.6 V. At the cell level, the Panasonic 21700 NCA cell achieves about 260–300 Wh/kg — among the highest for commercial cells. The synthesis of NCA is demanding: the material is moisture-sensitive (Al is reactive), requires inert-atmosphere handling, and the Ni-rich composition faces all the same cation mixing and surface reconstruction issues as high-nickel NMC. NCA is perhaps even more mature as a commercial chemistry than NMC811 (Panasonic has made NCA cells for Tesla since 2012), and the two are genuine competitors for the high-energy-density automotive application.

A notable difference from NMC: NCA does not contain manganese, which eliminates one degradation mechanism — manganese dissolution and cross-contamination — but also removes one of NMC's structural stabilisers.

Application: **high-energy-density EVs and premium consumer electronics.** NCA is less widespread than NMC811 simply because its synthesis requirements are more demanding and fewer manufacturers have mastered it. Outside of Tesla's supply chain (Panasonic, later CATL), NCA cells are less commonly encountered.

---

## 5.6 LMO: Lithium Manganese Oxide — The Spinel

**LMO** — **lithium manganese oxide**, formula LiMn₂O₄ — was one of the earliest alternative cathode materials explored for lithium-ion batteries. Unlike LCO, NMC, and NCA with their layered structures, LMO has the **spinel** crystal structure: manganese ions occupy octahedral 16d sites in a cubic close-packed oxygen framework, with lithium occupying tetrahedral 8a sites. The 8a tetrahedral sites are connected through vacant 16c octahedral sites to form a three-dimensional network of equivalent diffusion pathways — in effect, a full grid in all three spatial directions, to return to the street-network analogy. Compared to LCO's 2D planes and LFP's 1D tunnels, a 3D network has many more parallel paths for lithium to take, and a blockage anywhere can be routed around. This structural choice is why LMO has intrinsically excellent rate capability (it can deliver and accept very high currents) and why it is immune to the anti-site-defect sensitivity that plagues LFP: no single defect can isolate a region of the crystal.

The theoretical specific capacity follows from equation (5.A) with $n = 1$ and $M_\text{LMO} = 180.81$ g/mol: $C_\text{th} = 96485/(3.6 \times 180.81) = 148.3$ mAh/g. Practical specific capacity is lower at **100–120 mAh/g**, reflecting the difficulty of fully cycling LMO without structural degradation. The nominal voltage is approximately 4.0 V vs. Li/Li⁺ — higher than LCO's 3.7 V, which is thermodynamically attractive.

LMO's safety profile is excellent: manganese oxides are thermally stable to high temperature, there is no cobalt dissolution, and the three-dimensional structure is robust. The cost is very low — manganese is among the cheapest transition metals.

The problem with LMO is **manganese dissolution** into the electrolyte. In pristine LiMn₂O₄ the manganese exists as a 1:1 mixture of Mn³⁺ and Mn⁴⁺ — an average oxidation state of +3.5 — because charge balance with one Li⁺ and four O²⁻ demands it. At elevated temperatures (above ~40°C), and especially when trace HF is present in the electrolyte from LiPF₆ hydrolysis, surface Mn³⁺ ions undergo a disproportionation reaction:

$$2\,\text{Mn}^{3+}_{(\text{solid})} \longrightarrow \text{Mn}^{2+}_{(\text{solution})} + \text{Mn}^{4+}_{(\text{solid})} \tag{5.3}$$

The Mn²⁺ that is produced is soluble in the electrolyte and leaves the cathode; the Mn⁴⁺ stays behind but cannot participate in redox cycling at normal cell voltages. The cathode thus loses both Mn and its associated capacity. The dissolved Mn²⁺ then migrates to the graphite anode, deposits on its surface, and catalyses the decomposition of the SEI — dramatically accelerating capacity fade. This mechanism, called **transition metal crossover** or **Mn crosstalk**, is severe enough at operating temperatures above 40–50°C that LMO cells stored at elevated temperature degrade rapidly. This temperature sensitivity limits LMO's practical application range.

**LNMO** (LiNi₀.₅Mn₁.₅O₄, the high-voltage spinel) is an important variant that operates at approximately 4.7 V vs. Li/Li⁺ — the highest cathode voltage of any commercially relevant material. At this voltage, conventional carbonate electrolytes are near the edge of their oxidative stability window, which has prevented LNMO from commercialising despite its attractive electrochemistry. Finding electrolytes stable at 4.7+ V vs. Li/Li⁺ is one of the open challenges in battery materials research.

Application: **power tools, medical devices, some EV applications as a blend component with NMC** (LMO/NMC blends combine LMO's power capability and low cost with NMC's energy density and better cycle life).

**A consolidating table.** At this point we have met all three structural dimensionality classes for LIB cathodes. It is worth collecting them:

| Structure family   | Example       | Li diffusion dimensionality | Rate capability   | Defect sensitivity         |
| :----------------- | :------------ | :-------------------------: | :---------------: | :------------------------- |
| Olivine            | LFP           | 1D (tunnels)                | Intrinsic poor    | Very high                  |
| Layered O3         | LCO, NMC, NCA | 2D (planes)                 | Moderate–good     | Moderate (cation mixing)   |
| Spinel             | LMO, LTO      | 3D (network)                | Excellent         | Low                        |

The table encodes a rule that battery materials chemists internalise early: *structural dimensionality is one of the strongest predictors of rate capability and defect tolerance*. Chapter 6 will extend this table downward with the SIB cathodes, where we will meet layered O3 and P2 types again and also the three-dimensional Prussian blue analogue framework — and the same structure/rate/defect relationship will hold.

---

## 5.7 LTO: Lithium Titanate — The Safe, Long-Life Anode

**LTO** — **lithium titanium oxide**, formula Li₄Ti₅O₁₂ — is the odd one out in this chapter: it is an **anode material**, not a cathode material. Its inclusion is justified by its distinct performance profile and its importance in specific applications.

LTO has the spinel crystal structure (like LMO), with lithium and titanium sharing octahedral and tetrahedral sites. Its intercalation half-reaction is:

$$\text{Li}_4\text{Ti}_5\text{O}_{12} + 3\,\text{Li}^+ + 3\,e^- \longrightarrow \text{Li}_7\text{Ti}_5\text{O}_{12} \tag{5.4}$$

with $E^\circ \approx +1.55$ V vs. Li/Li⁺.

This is the defining characteristic of LTO: its potential (1.55 V vs. Li/Li⁺) is much higher than graphite (0.05–0.25 V vs. Li/Li⁺). This high anode potential has three important consequences.

**Consequence 1 — No SEI formation.** At 1.55 V, LTO operates above the thermodynamic window where standard carbonate electrolytes are reduced, so the classical SEI that dominates graphite anode aging does not form. In practice LTO surfaces develop a very thin interphase (a few nanometres) from slow side reactions with trace impurities, and at elevated temperatures (~60°C and above) this film thickens and produces gas — the well-known LTO gassing problem that complicates pouch-cell packaging. For our purposes, however, the first-order picture is clean: near-100% first-cycle Coulombic efficiency and essentially zero SEI-driven capacity fade under normal operation. LTO cells can achieve **10,000–20,000 cycles** — extraordinary longevity that no other mainstream chemistry approaches.

**Consequence 2 — No lithium plating.** At 1.55 V vs. Li/Li⁺, the LTO potential sits 1.55 V above the lithium plating potential of 0 V. Even a severely polarised graphite anode at the end of a 3C charge might only drop ~50–100 mV below its equilibrium value — and graphite equilibrium is already only ~80 mV above plating, which is why graphite plates at all. An LTO anode would need to be polarised by a full 1.55 V — more than an order of magnitude larger than any plausible in-cell overpotential — before its surface potential reached 0 V vs. Li/Li⁺. Lithium plating, the dominant fast-charging safety and degradation concern for graphite anodes, is therefore essentially impossible with LTO. This makes LTO cells inherently safe for fast charging, safe at low temperatures (where plating on graphite gets worse because of sluggish solid-state diffusion), and the reason Toshiba advertises its SCiB cells for minus-30°C operation — an environment where graphite-anode cells would plate on almost any charge pulse.

**Consequence 3 — Low cell voltage.** When paired with a 4.0 V cathode (e.g., LMO, which is the most common LTO cathode partner), the cell voltage is $4.0 - 1.55 = 2.45$ V — significantly lower than a graphite/NMC cell at 3.6 V. Lower cell voltage means lower energy density. Combined with LTO's relatively low theoretical specific capacity ($C_\text{th} = 3 \times 96485 / (3.6 \times 459.1) = 175$ mAh/g theoretical, ~160 mAh/g practical), LTO/LMO cells typically achieve only **50–80 Wh/kg** at the cell level — roughly one-third to one-quarter the energy density of a NMC/graphite cell. This is the fundamental trade-off: extraordinary longevity and safety, at the cost of very low energy density.

LTO also exhibits the **zero-strain** property: the volume change of Li₄Ti₅O₁₂ during lithiation to Li₇Ti₅O₁₂ is nearly zero (~0.2%). No mechanical stress from cycling means no particle cracking, no SEI disruption, and no loss of inter-particle contact. Combined with the no-SEI advantage, zero-strain is the mechanistic origin of LTO's exceptional cycle life.

Application: **fast-charging public transit buses (Toshiba SCiB cells, widely deployed in Asia), grid frequency regulation (where fast response and long life are critical), UPS systems, any application requiring extreme cycle life or fast charging where energy density is not the primary constraint**. LTO remains niche because of its low energy density, but within its application window it is uniquely suited.

---

## 5.8 Anode Alternatives: A Brief Survey

We have now covered the major cathode chemistries. The anode side is somewhat simpler: graphite dominates overwhelmingly, with silicon-graphite composites as the primary performance enhancement. LTO has been covered above. Two other anode materials deserve brief mention.

### Hard Carbon for Lithium-Ion

Hard carbon intercalates lithium as well as sodium. In lithium-ion cells, hard carbon offers a specific capacity of approximately 200–300 mAh/g (higher than LTO, lower than graphite) at potentials of 0.1–1.0 V vs. Li/Li⁺. Its disordered structure means it is less prone to graphite's stage-phase-transition-related mechanical stress, potentially giving better rate capability and cycle life.

However, hard carbon's ICE for lithium is typically 80–90% — somewhat lower than graphite — and its lower density compared to graphite means lower volumetric energy density. Hard carbon anodes for LIBs remain a niche application (some sodium-ion researchers argue the distinction between HC-based LIBs and SIBs is primarily a matter of which ion is being intercalated). For the purposes of this book, hard carbon as an anode is primarily a sodium-ion story, which we take up in Chapter 6.

### Lithium Metal

The ultimate anode for lithium-ion batteries is lithium metal itself. Its theoretical specific capacity is $C_\text{th} = F/(3.6 \cdot 6.941) = 3862$ mAh/g, and its potential is, by definition, 0 V vs. Li/Li⁺ — the most negative (most reducing) electrode potential achievable in a lithium cell, and therefore the one that, paired with any given cathode, yields the largest possible cell voltage and the highest energy density. Compared to graphite, lithium metal gives you roughly 10× the specific capacity and eliminates the ~100 mV of graphite overpotential that eats into cell voltage. The energy density ceiling for a lithium metal / NMC811 cell is approximately 500+ Wh/kg — nearly double current state-of-the-art.

The obstacles to lithium metal are the same issues that make LTO's no-plating guarantee so attractive, now in reverse: the SEI on lithium metal is unstable, grows continuously, and never fully passivates. Lithium plating is inhomogeneous, producing **dendrites** — needle-like lithium metal filaments that can pierce the separator and cause internal short circuits, potentially triggering thermal runaway. Coulombic efficiency of lithium metal anodes is typically 95–99.5% per cycle in current solid-state and liquid electrolyte systems — far too low for the 1000+ cycle life automotive applications demand.

Solving the lithium metal anode problem (achieving 99.9%+ CE, suppressing dendrites, maintaining stable SEI over thousands of cycles) is arguably the single most important open problem in battery materials science. Progress is being made via solid electrolytes, artificial SEI coatings, electrolyte additive engineering, and 3D host architectures, but commercial solid-state cells with high-energy lithium metal anodes remain years away from mass deployment as of the mid-2020s.

---

## 5.9 Which Chemistry Wins in Which Application?

We now have enough vocabulary to answer the question explicitly. Before we look at the metric-by-metric comparison, it is useful to see the current distribution of these chemistries in actual manufactured cells. The table below gives rough global EV-market shares as of the mid-2020s (the numbers shift meaningfully year over year and should be taken as approximate):

| Chemistry                | Approx. EV market share (2024) | Direction              |
| :----------------------- | :----------------------------: | :--------------------- |
| LFP                      | ~40%                           | Growing rapidly        |
| NMC (all variants)       | ~50%                           | Slowly declining       |
| NCA                      | ~5%                            | Stable (Tesla-linked)  |
| Other (LMO blends, LTO)  | <5%                            | Niche                  |

The most striking trend in this market over the past five years is the resurgence of LFP. As recently as 2019, LFP was considered a second-tier chemistry relegated to low-end and bus applications; by 2023 it had overtaken NMC in Chinese domestic EV sales, and by 2024 it was the dominant chemistry in mass-market EVs globally. The reason is not a technical breakthrough in LFP itself — it is the same chemistry Goodenough's group reported in 1997. The reason is that applications shifted underneath the chemistry: as battery pack sizes grew and cost per kWh became the dominant commercial metric, LFP's cost advantage began to outweigh its energy density penalty, and cell-to-pack engineering innovations (notably CATL's CTP and BYD's Blade) let manufacturers recover some of the volumetric disadvantage at the pack level. This is a textbook example of how the chemistry–application fit is a moving target: *the right answer depends on the application, and the applications change*.

The following table summarises the key metrics for the major chemistries alongside their primary application domains:

| Chemistry         | Nominal V (V) | Spec. Capacity (mAh/g) | Cell Energy (Wh/kg) | Cycle Life (cycles) | Safety       | Cost           | Primary Application       |
| ----------------- | :-----------: | :--------------------: | :-----------------: | :-----------------: | :----------: | :------------: | ------------------------- |
| LCO/graphite      | 3.8           | 140–160                | 200–260             | 500–1000            | Low–moderate | High           | Consumer electronics      |
| LFP/graphite      | 3.2           | 155–170                | 150–200             | 3000–6000           | Excellent    | Low            | Grid, e-bus, mass EV      |
| NMC111/graphite   | 3.7           | 155–165                | 180–220             | 800–1500            | Good         | Moderate       | Power tools, early EV     |
| NMC622/graphite   | 3.7           | 180–200                | 220–260             | 600–1200            | Good         | Moderate       | Premium EV (2018–2022)    |
| NMC811/graphite   | 3.7           | 200–220                | 240–280             | 500–1000            | Moderate     | Moderate–low   | Current premium EV        |
| NCA/graphite      | 3.6           | 190–220                | 250–290             | 500–1000            | Moderate     | Moderate       | Tesla vehicles            |
| LMO/graphite      | 4.0           | 100–120                | 100–150             | 300–700             | Good         | Low            | Power tools, blends       |
| LTO/LMO           | 2.45          | 120 (cell)             | 50–80               | 10000–20000         | Excellent    | Moderate–high  | Transit, grid FR          |

A few observations that will be useful when we compare SIBs in Chapter 6:

The LFP/graphite chemistry is the closest thing to a "right answer" for cost-sensitive, high-cycle-life applications. Its energy density penalty versus NMC is approximately 25–35%, but its cost advantage (no cobalt, no nickel, abundant iron and phosphorus) is substantial, and its cycle life advantage is enormous. The resurgence of LFP in the 2020s — with BYD, CATL, and others deploying LFP in mass-market EVs and grid storage — is a story about how application requirements (cost per cycle, not energy density per kilogram) determine chemistry selection.

The progression from NMC111 to NMC622 to NMC811 is a systematic trade of thermal stability and cycle life for energy density, with declining cobalt content as a beneficial side effect. Understanding this progression helps you read the current literature intelligently: a paper on NMC811 degradation is directly relevant to the frontier of the commercial chemistry, while a paper on NMC111 is either historical context or addressing a niche application.

The LTO case illustrates a broader principle: sometimes the right answer is to accept a large energy density penalty in exchange for properties (no plating, no SEI, zero strain) that enable an application category that is otherwise inaccessible. In battery engineering, absolute performance on any single metric is less important than the match between performance profile and application requirements.

---

## Worked Interpretation Exercise: Reading a Differential Capacity ($dQ/dV$) Curve

The differential capacity (or **incremental capacity**) curve — $dQ/dV$ plotted against voltage $V$ — is one of the most diagnostic fingerprints of a battery chemistry. We introduced this concept in Chapter 3 (Section 3.10) in the context of PITT measurements; now we can read one meaningfully.

Here is the key intuition. A two-phase reaction produces a flat plateau in $V(Q)$: large changes in $Q$ at essentially zero change in $V$. Take the derivative $dQ/dV$ and that flat plateau becomes a sharp peak — $dQ \to \infty$ as $dV \to 0$. A solid-solution reaction, conversely, produces a smoothly sloped $V(Q)$ region, and its derivative is a broad, low feature. Taking $dQ/dV$ is therefore the electrochemical analogue of taking $\frac{d}{dt}$ of a voltage ramp in an EE circuit: steps become spikes, gradual ramps become plateaus, and features that were hidden in the original signal jump out. If you think of $V(Q)$ as a time-domain signal and $dQ/dV$ as its "edge detector," every peak in $dQ/dV$ is an event in the battery's internal thermodynamics — a phase transition, a staging transition, the onset of a new redox couple — that you could not easily see in the raw voltage curve.

Consider the differential capacity curve for a fresh **NMC622/graphite** cell (based on published data from Dahn's group at Dalhousie University; representative of many commercial NMC/graphite cells). The curve is measured by integrating the current in a very slow C/25 rate galvanostatic discharge, then computing $dQ/dV$ numerically. The following features are observed as the cell discharges from 4.2 V to 3.0 V:

**Peak 1 at approximately 4.1 V (discharge)**: A tall, sharp peak — usually the largest feature in the whole curve. This corresponds to the graphite anode transitioning from stage-1 (LiC₆) to stage-2 (LiC₁₂), a genuine two-phase coexistence on the graphite side that holds the graphite potential flat at roughly 85 mV vs. Li/Li⁺ over a substantial slice of the anode capacity. A flat anode plateau at ~0.085 V combined with a cathode voltage near ~4.19 V produces the sharp cell-voltage feature near 4.1 V. Because this peak reflects a true phase transition, its sharpness is the signature you should expect — the same reason the LFP plateau shows up as a near-delta-function peak, which we will see in a moment. The area under Peak 1 is directly proportional to the number of moles of Li shuttled during the stage-1 ↔ stage-2 transition, and its amplitude decreases characteristically as lithium inventory is lost — making this peak one of the most diagnostic features for tracking graphite capacity loss.

**Broad region 4.1 to 3.7 V**: A continuous rise and fall in $dQ/dV$, reflecting the single-phase (solid-solution) lithiation of the NMC cathode across most of its composition range. NMC has no sharp phase transitions in this range — the gradual change in Li content produces a smooth $dQ/dV$ response. The area under this peak is proportional to the capacity delivered in this voltage range.

**Peak 2 at approximately 3.7 V**: A moderate peak corresponding to the graphite stage-2 → stage-2L transition on discharge (the reverse direction from peak 1), where stage-2L denotes a "liquid-like" or dilute variant of stage-2 in which the Li layers are no longer ordered. The graphite potential climbs from ~90 mV to ~120 mV across this feature. In a full-cell dQ/dV it appears as a smaller but still distinct peak, and its position and amplitude are another classical fingerprint of graphite — absent in LTO or hard-carbon anodes.

**Peak 3 at approximately 3.6 V**: A smaller peak corresponding to another graphite staging transition (stage-2L to stage-3). Again, a graphite fingerprint.

**Broad region 3.5 to 3.2 V and Peak 4 at approximately 3.45 V in LFP** (for contrast — this is not an NMC feature but described here for comparison): If we were looking at an LFP/graphite cell, we would see an enormous, sharp peak at approximately 3.45 V occupying almost the entire $dQ/dV$ curve — the flat LFP plateau appearing as a delta-function-like peak in the differential capacity view. A $dQ/dV$ peak that is very sharp and tall indicates a flat voltage plateau (two-phase reaction); a $dQ/dV$ peak that is broad and low indicates a sloped voltage region (single-phase reaction).

**The diagnostic utility**: As a cell ages, the peaks in its $dQ/dV$ curve change in characteristic ways. The area under each peak decreases as capacity fades. Peaks shift in voltage as electrode compositions become misaligned (the phenomenon of "electrode slippage" where the relative lithiation states of anode and cathode drift due to lithium inventory loss). The ability to diagnose degradation mode from $dQ/dV$ curve evolution — without disassembling the cell — is the basis of the incremental capacity analysis (ICA) technique. We will apply ICA to specific degradation modes in Chapter 7.

For now, the key takeaway is that the $dQ/dV$ curve is a Rosetta Stone: it translates the thermodynamic structure of each electrode material (its phase transitions, solid-solution ranges, staging phenomena) into a measurable electrical signal visible from the cell terminals. Every feature in the curve has a specific physical origin, and learning to read those features is one of the most valuable experimental skills a battery researcher can develop.

---

## What Changes for Sodium-Ion?

Chapter 6 is entirely devoted to sodium-ion chemistry, so this section is briefer than usual and serves mainly to orient the transitions.

The most important message from Chapter 5, for a reader preparing to study sodium-ion batteries, is this: **every sodium-ion cathode concept has a direct lithium-ion analogue, and understanding the LIB version makes the SIB version much easier to grasp**. The O3 layered oxides of SIB (NaxCoO₂, NaxNiO₂, and multi-metal variants) are structural cousins of LCO and NMC. The P2 layered oxides unique to SIB are a variant on the layered theme that has no close LIB parallel, but they are more naturally understood against the LIB layered oxide background. The NVPF polyanionic cathode is the sodium analogue of LFP — same structural philosophy (strong covalent framework, inductive effect tuning of voltage, excellent thermal stability), different metal and anion. Prussian blue analogues are unique to SIBs (and some non-battery applications) but use the same two-phase reaction mechanism as LFP.

For anodes, the contrast is stark: graphite (the LIB standard) does not work for sodium, and this forces the SIB to rely on hard carbon — a material with a fundamentally different OCV shape, lower ICE, and more complex physical mechanism. The consequences of this difference for BMS design (the flat plateau problem) and cell manufacturing (lower ICE requires pre-sodiation compensation) flow directly from the contrast between the graphite vs. hard carbon OCV curves we will examine in Chapter 6.

The energy density comparison is also important context. Current SIB cells achieve 100–160 Wh/kg at the cell level — comparable to LFP, below NMC. The SIB pitch is not energy density leadership; it is cost-plus-sustainability (no lithium, no cobalt, no nickel in some variants, aluminium current collectors, abundant sodium salt). Chapter 6 will make this pitch precise.

---

## Chapter Summary

**Key ideas:**

- Battery chemistries compete across five dimensions: energy density, power density, safety, cycle life, and cost. No chemistry wins on all five simultaneously. Application requirements determine the best trade-off.
- LCO (layered O3, LiCoO₂): highest volumetric energy density, high cost, moderate cycle life, poor safety at high SOC. Dominates consumer electronics. Practical capacity ~150 mAh/g (half of theoretical) due to structural instability above x = 0.5.
- LFP (olivine, LiFePO₄): low cost, excellent safety (oxygen release onset ~400–450°C, far above any achievable in-pack temperature), excellent cycle life (3000–6000 cycles), flat voltage plateau (SOC-estimation challenge), lower energy density. Dominant in grid storage, e-buses, mass-market EVs.
- NMC (layered O3, Li(Ni,Mn,Co)O₂): dominant for premium EVs. Increasing nickel content (111 → 622 → 811) increases capacity and reduces cobalt content but reduces thermal stability and cycle life. NMC811 is the current state-of-the-art at 200–220 mAh/g.
- NCA (layered O3, Li(Ni,Co,Al)O₂): similar to high-Ni NMC, dominant in Tesla supply chain. Aluminium stabilises the lattice against cation mixing.
- LMO (spinel, LiMn₂O₄): excellent rate capability (3D diffusion), low cost, safety-adequate, but manganese dissolution above ~40°C limits cycle life. Often used as a blend component with NMC.
- LTO (spinel anode, Li₄Ti₅O₁₂): 1.55 V vs. Li/Li⁺ anode potential — no SEI, no Li plating, zero strain, 10,000–20,000 cycle life, safe fast charging. Very low energy density (50–80 Wh/kg cell-level). Niche: fast-charging transit, grid frequency regulation.
- Graphite remains the standard anode. Silicon addition (~5–10%) increases capacity but introduces volume expansion and faster fade. Lithium metal anodes offer theoretical 500+ Wh/kg but dendrite and CE challenges remain unsolved commercially.
- Structural dimensionality (1D olivine, 2D layered, 3D spinel) is one of the strongest predictors of rate capability and defect tolerance.
- The $dQ/dV$ curve (differential capacity) is a diagnostic fingerprint: peaks correspond to phase transitions and staging phenomena in each electrode. Their evolution with cycling reveals degradation mode.

**Key equations:**

The theoretical specific capacity of any active material follows from Faraday's first law,

$$C_\text{th}~[\text{mAh/g}] = \frac{nF}{3.6\,M},$$

where $n$ is electrons per formula unit, $F = 96485$ C/mol, $M$ is molar mass in g/mol, and the factor 3.6 converts coulombs to milliamp-hours. The full-cell nominal voltage is the difference of electrode potentials,

$$E_\text{cell} = E_\text{cathode} - E_\text{anode},$$

measured (by convention) against the same reference electrode — for lithium cells, metallic Li at 0 V. And the **inductive effect** provides a qualitative design rule for cathode voltage: a polyanionic host (like the phosphate in LFP) produces a higher redox potential than a simple oxide host of the same transition metal, because the polyanion withdraws electron density from the metal, lowering the energy of its occupied d-orbitals and raising the potential at which the metal is reduced during discharge.

**Key vocabulary (in order of appearance):**

Energy-power-safety-cost-life pentagon, LCO, layered O3 structure, quasi-2D diffusion, cation mixing, LFP, olivine, one-dimensional diffusion, anti-site defect, inductive effect, two-phase reaction, carbon coating, NMC, solid solution vs. mixture, Ni:Mn:Co ratio (111/532/622/811), surface reconstruction, rock-salt layer, NCA, structural rebar (Al³⁺, Mn⁴⁺), LMO, spinel, 3D diffusion network, manganese dissolution, Mn crosstalk, LNMO, LTO, zero-strain anode, no-SEI anode, Li plating prevention, silicon anode, lithium metal anode, dendrite, staged intercalation, differential capacity ($dQ/dV$), incremental capacity analysis (ICA), electrode slippage.

---

## Deliverable

The primary deliverable for this chapter feeds the Chapter 6 table task. Begin building the LIB half of the comparison table now.

For each of the five LIB chemistries you will use in the comparison (suggested: LFP/graphite, NMC622/graphite, NMC811/graphite, NCA/graphite, and LTO/LMO), record the following metrics using published datasheet or literature values for a specific commercial cell: nominal voltage, rated capacity, specific energy (Wh/kg), volumetric energy density (Wh/L), DCIR (mΩ), 1C capacity retention (%), cycle life (cycles to 80%), and any available OCV curve shape descriptor (flat or sloped, and where).

The table will be completed with SIB counterparts in Chapter 6.

As a partial worked example, here is an entry for the **Samsung INR18650-30Q** (3.0 Ah, 18650 format), a widely-used high-nickel cell drawn from published characterisation literature. The precise chemistry of the 30Q is somewhat contested — some characterisation studies report it as NMC622, others as NCA, and Samsung does not publish the cathode composition — so I list its specs here without committing to a chemistry label. For the purposes of building your comparison table, note the chemistry as "high-Ni (NMC622 or NCA, unconfirmed)" and move on.

Nominal voltage: 3.6 V. Rated capacity: 3000 mAh at C/5, 25°C. Specific energy: approximately 243 Wh/kg (measured; from the cell mass of ~44 g and energy of 3.0 Ah × 3.6 V = 10.8 Wh). Volumetric energy density: approximately 650 Wh/L. DCIR at 50% SOC, 25°C: approximately 45 mΩ (from EIS high-frequency intercept). Cycle life: approximately 500 cycles to 80% at 1C/1C, 100% DOD, 25°C. OCV shape: moderately sloped throughout, with graphite staging features visible at low potential.

---

## Further Reading

1. **Goodenough, J. B. and Kim, Y., "Challenges for Rechargeable Li Batteries," *Chemistry of Materials* 22 (3), 587–603 (2010).** Goodenough's own retrospective on the development of LCO, LFP, and the cathode challenge landscape. Authoritative, concise, and a model of clear scientific writing. Read this for historical context and for Goodenough's perspective on what the unsolved problems are.

2. **Noh, H.-J. et al., "Comparison of the structural and electrochemical properties of layered Li[Ni$_x$Co$_y$Mn$_z$]O₂ (x = 1/3, 0.5, 0.6, 0.7, 0.8 and 0.85) cathode material for lithium-ion batteries," *Journal of Power Sources* 233, 121–130 (2013).** The systematic study of the NMC family from Ni = 0.33 to Ni = 0.85 in a single paper, showing how capacity, thermal stability, and structural parameters evolve with nickel content. Essential reading for understanding the NMC trade-off.

3. **Whittingham, M. S., "Lithium Batteries and Cathode Materials," *Chemical Reviews* 104 (10), 4271–4302 (2004).** A comprehensive review of cathode materials history and science, by one of the three 2019 Nobel laureates. Covers the olivine, layered, and spinel families in depth, with excellent discussion of the structural chemistry underlying performance.

4. **Etacheri, V. et al., "Challenges in the development of advanced Li-ion batteries: a review," *Energy & Environmental Science* 4, 3243–3262 (2011).** A systems-level review of the major challenges facing each chemistry family, from electrolyte compatibility to thermal management. Particularly useful for its treatment of the silicon anode challenge and the lithium metal anode problem.

5. **Dahn, J. R. et al., "Suppression of Hydrogen Evolution and Voltaic Efficiency Improvement in Rechargeable Lithium Batteries by Electrolyte Additives," and associated works.** Dahn's group at Dalhousie has published hundreds of systematic studies on LIB electrolyte and electrode performance. The series of papers using the "100-cell testing" methodology for cycle life prediction are the most rigorous long-term cycle life studies in the literature and establish quantitative comparisons between NMC variants under controlled conditions.

---

*Next chapter: **Chapter 6 — Sodium-Ion Chemistry Families.** We map the SIB landscape with the full LIB context now in place: O3 and P2 layered oxides, NVPF and NFPP polyanionic cathodes, Prussian blue analogues, hard carbon anodes, and the commercial cells that have brought SIB to market. Prompt me with "write Chapter 6" to continue.*
