Repository: avirup/SodiumIonBatteryResearch

# Battery Technology for Electrical Engineers

## With a Sodium-Ion Research Focus

This book is written for electrical engineers, graduate students, and technically curious researchers who want to understand modern rechargeable batteries from an engineering point of view. Its aim is to make electrochemistry intelligible without assuming prior training in chemistry, and to connect the internal physics of a battery to the language engineers already use: energy, voltage, current, resistance, transients, efficiency, and dynamic models.

File: battery_textbook_chapter6_revised.md (part 2 of 3)
# Chapter 6: Sodium-Ion Chemistry Families
The alkali ions live inside the empty cubic cavities — one cavity per M/M′ cube, sitting at the body-centre position. Because the Fe–N≡C–Fe bridge is long (roughly 5 Å between neighbouring metal centres, compared with ~2.9 Å M–O–M in a layered oxide), these cavities are *large* — considerably larger than the interstitial sites in any layered oxide or olivine. They accommodate Na⁺ comfortably, can also host K⁺ (which is larger still) and even Cs⁺ in some analogues, and the three open faces of each cavity connect to the neighbouring cavities to form three-dimensional diffusion channels that are wide and unobstructed. This is why PBAs are rate-capability outliers among battery cathodes: the ions are moving through what is essentially a molecular sieve rather than squeezing between close-packed oxide layers.

The general formula for battery-relevant PBAs is $\text{Na}_x\text{M}'[\text{M}(\text{CN})_6]_{1-y} \cdot \square_y \cdot n\text{H}_2\text{O}$, where M′ and M are transition metals (typically combinations of Fe, Mn, Co, Ni, Cu), $\square$ represents hexacyanometalate vacancies (sites where [M(CN)₆] groups are missing), and $n\text{H}_2\text{O}$ represents coordinated and zeolitic water molecules.

### Electrochemistry

The redox activity in PBAs comes from the transition metal ions in both the M′ and M positions. For iron-based PBAs (the most studied), both Fe²⁺/Fe³⁺ at the M site and Fe²⁺/Fe³⁺ at the M′ site are electrochemically active, though at different voltages (due to different crystal field splitting in the two environments). This can give two distinct plateaux — one at approximately 3.0 V and one at 3.4 V vs. Na/Na⁺ for iron-based PBAs — and a combined theoretical specific capacity of approximately 170 mAh/g. In practice, the presence of vacancies ($\square$) and water reduces the accessible capacity to approximately 100–150 mAh/g for state-of-the-art PBA cathodes.

**Natron Energy** (formerly Alveo Energy) has commercialised PBA-based SIB cells using Na₂MnFe(CN)₆ (manganese iron PBA) in aqueous electrolyte for ultra-high-rate, ultra-long-life applications (grid frequency regulation, data centre backup power). Their cells achieve cycle lives of tens of thousands of cycles at very high C-rates (10C–40C) — exceeding even LTO in lifetime and rate capability — though with lower energy density.

### The Water Problem

The practical challenge with PBAs is water. The open PBA framework strongly adsorbs water: both coordinated water (directly bound to transition metal sites that lack a cyanide ligand, due to vacancies) and zeolitic water (residing in the open channels). Water in the electrode reacts with the sodium electrolyte, consumes sodium (forming NaOH), and accelerates capacity fade. Controlling the water content of PBA cathodes — through careful synthesis conditions (dry room, controlled humidity synthesis), thermal treatment, and electrolyte additives — is the central manufacturing challenge for PBA-based SIBs. We'll return to water-induced PBA degradation in Chapter 7, where it serves as one of the examples of a degradation mode that is genuinely unique to sodium-ion — there is no meaningful LIB analogue of PBA water uptake because PBAs are not competitive LIB cathodes.

Solving the water problem is the key to unlocking PBA's natural advantages: the very low cost of iron hexacyanide precursors, the high theoretical capacity, and the excellent rate capability from the wide three-dimensional channels. Commercial PBA cells from Natron and from Altris AB (a Swedish company using the iron-only PBA Prussian white Na₂Fe[Fe(CN)₆] as a cathode) represent the current state of the art in PBA commercialisation.

**Prussian white** (Na₂Fe[Fe(CN)₆], fully sodiated iron-only PBA) is particularly interesting because it contains only iron, is completely cobalt-free and nickel-free, can be synthesised at room temperature in aqueous conditions (extremely low manufacturing energy and cost), and has a theoretical specific capacity of approximately 170 mAh/g. Altris AB is developing Prussian white-based SIBs specifically for the Nordic grid storage market. The primary remaining challenges are water content control and the relatively modest operating voltage (average ~3.1 V vs. Na/Na⁺).

### Cathode Family Summary

Before we move on to anodes, it is worth collecting the three SIB cathode families into a single reference table. The numbers below are representative of state-of-the-art research-grade and early-commercial materials as of 2024–2025; specific cells will deviate, sometimes significantly.

| Family | Representative | Avg. voltage (V vs. Na/Na⁺) | Practical capacity (mAh/g) | Specific energy, material level (Wh/kg) | Rate | Cycle life | Cost drivers | Main open problem |
|---|---|---|---|---|---|---|---|---|
| O3 layered oxide | Na[Ni,Fe,Mn]O₂ | 3.2–3.4 | 140–180 | 450–600 | Moderate | Moderate | Ni, sometimes Co | O3→P3 phase transition |
| P2 layered oxide | Na₀.₆₇[Mn,Ni]O₂ | 3.3–3.5 | 120–160 | 400–560 | Moderate–good | Moderate–good | Ni, Mn | Starts Na-deficient; balance/presodiation |
| Polyanionic (NVPF) | Na₃V₂(PO₄)₂F₃ | ~3.95 | ~120 | ~480 | Excellent | Excellent | V (toxic, regulated) | V dependence |
| Polyanionic (NFPP) | Na₄Fe₃(PO₄)₂P₂O₇ | ~3.1 | ~120 | ~370 | Good | Good | Fe only (cheap) | Modest voltage; low conductivity |
| PBA (Fe-only, Prussian white) | Na₂Fe[Fe(CN)₆] | ~3.1 | 100–170 | 310–530 | Excellent | Excellent | Fe, cyanide | Water uptake, vacancies |
| PBA (Mn-Fe, aqueous) | Na₂MnFe(CN)₆ | ~1.4 (vs. anode) | ~60 | ~80 (full cell) | Exceptional (60C) | Exceptional (>50,000 cycles) | Fe, Mn, cyanide | Low voltage, low energy density |

Two patterns stand out. First, the three families occupy clearly different positions on the rate–energy–cost trade-off surface: layered oxides are the default high-capacity choice, polyanionics (NVPF in particular) trade some capacity for very high voltage and rate capability, and PBAs trade some voltage and capacity for exceptional rate and cycle life. Second, the cost-driver column is the one most likely to change commercial decisions: a cathode that requires vanadium or cobalt has a harder path to grid-scale manufacturing than a cathode that runs on iron. This is the reason you see so much effort on Fe-only variants of every family.

---

## 6.5 Anodes: Hard Carbon — The Dominant Choice

The anode side of a sodium-ion cell is simpler than the cathode side in terms of material options, because most of the alternatives that work for lithium (silicon, LTO) do not translate cleanly to sodium. **Hard carbon** is the overwhelmingly dominant SIB anode material, used in essentially all commercial SIB cells today.

### What Hard Carbon Is

**Hard carbon** is a disordered, non-graphitic carbon material produced by pyrolysis of organic precursors at intermediate temperatures, typically 1000–1500 °C. It is also sometimes called **turbostratic carbon** — "turbostratic" meaning that adjacent graphene-like sheets are stacked without a fixed rotational alignment. Unlike graphite, where each sheet is registered to the one above and below in the familiar ABAB (or ABCABC for rhombohedral graphite) pattern, the sheets in a turbostratic carbon are twisted randomly relative to each other, so the stacking has no long-range order perpendicular to the basal plane. This looks minor but it has large consequences: the interlayer spacing is wider and more variable than in graphite (~0.37–0.40 nm rather than 0.335 nm), and the electronic and ionic behaviour inside those spaces is fundamentally different from perfectly stacked graphite. The material is called "hard" because (unlike "soft carbon" or graphitisable carbon) it cannot be converted to graphite by further heat treatment — the cross-linking between the disordered sheets prevents the graphitisation ordering process.

The disordered structure creates two types of microstructural feature that are directly relevant to sodium storage:

**Turbostratic micropores** between the randomly stacked graphene-like layers: these are open pores (accessible to the electrolyte) with a width of approximately 0.37–0.42 nm — slightly larger than the interlayer spacing of graphite (0.335 nm) and accessible to Na⁺. Sodium can intercalate into these layers, following kinetics and thermodynamics similar to graphite intercalation but at lower capacity because the disordered stacking provides fewer well-defined staging sites.

**Closed nanopores** between microcrystallite domains: these are nano-scale voids (typically 1–5 nm diameter) that are completely enclosed by the carbon structure and inaccessible to the liquid electrolyte. Sodium can accumulate in these pores, but only as quasi-metallic sodium clusters (the environment is similar to sodium in a very confined space — the activity of sodium in the nanopores is close to 1, the activity of sodium metal). This is the "nanopore filling" mechanism.

### The Slope and Plateau Regions

The electrochemical storage of sodium in hard carbon produces a distinctive OCV profile that we introduced briefly in Chapters 1 and 3 but now deserves a full physical explanation. During sodiation (charging the anode), the voltage profile has two distinct regions:

**The slope region** (from approximately 1.5 V to 0.1 V vs. Na/Na⁺, accounting for approximately 150–200 mAh/g of capacity): Voltage decreases continuously with increasing sodium content, following a single-phase (solid-solution-like) behaviour. Sodium is being adsorbed onto defect sites and surface functional groups at high potential and is progressively intercalating into the turbostratic interlayer spaces at lower potential. Because the sodium activity changes continuously with site occupancy in these disordered environments, the Nernst equation predicts a continuous potential variation — a slope. This is directly analogous to the slope region in NMC cathodes (single-phase behaviour, varying Na/vacancy ratio).

**The plateau region** (from approximately 0.1 V to ~0.01 V vs. Na/Na⁺, accounting for approximately 50–100 mAh/g): Voltage is nearly constant, reminiscent of LFP's flat plateau. The physical origin, in the Stevens-Dahn picture, is pore-filling: sodium accumulates inside the closed nanopores as quasi-metallic clusters. Here's why that produces a flat voltage.

Recall the Nernst equation for the half-reaction Na⁺ + e⁻ → Na (in some host environment):

$$E = E^\circ - \frac{RT}{F}\ln \frac{a_\text{Na(host)}}{a_{\text{Na}^+}} \tag{6.4}$$

where $a_\text{Na(host)}$ is the activity of stored sodium inside the host — a dimensionless measure of how "free" the sodium behaves, equal to 1 for sodium metal and less than 1 for sodium bound in an intercalation site. $a_{\text{Na}^+}$ is the activity of sodium ion in the electrolyte, effectively constant during a slow measurement.

Now, when we're measuring a half-cell OCV curve against a sodium metal reference electrode, we're asking "what is the potential of the working electrode relative to metallic sodium?" If the sodium stored in the working electrode happens to behave *exactly* like metallic sodium — same activity, same chemical environment — then $a_\text{Na(host)} = a_\text{Na(metal)} = 1$, and the Nernst equation gives $E = E^\circ = 0$ V vs. Na/Na⁺. The potential of the working electrode equals the potential of the reference electrode, because they are chemically indistinguishable.

Pore-filled quasi-metallic sodium clusters aren't quite metallic sodium — they are finite, confined, and surface-dominated — but they are close enough that their activity stays very near 1 throughout the filling process. As more sodium pours into the pores, the activity doesn't change appreciably, and therefore $E$ doesn't change appreciably. That is the flat plateau: a process during which one of the state variables in the Nernst equation is pinned at its limiting value.

Contrast this with the slope region, where the stored sodium is in a range of crystallographic sites at varying occupancies and its activity changes continuously as more sodium is added. Continuously varying activity inside the logarithm gives continuously varying potential — a slope. The two regions are thermodynamically distinct: the slope is single-phase solid-solution behaviour, and the plateau is pore-filling into a second phase whose activity is pinned by confinement.

This physical picture — intercalation between turbostratic layers for the slope, and pore filling by quasi-metallic sodium clusters for the plateau — is the original "falling card" / "house of cards" model proposed by Stevens and Dahn around 2000–2001. It is the model you'll encounter first in almost every SIB review and it captures the essential qualitative shape of the voltage curve, which is why we use it here.

It is worth flagging that the modern view is more nuanced. Work from 2018 onward — combining operando ²³Na NMR, SAXS, dilatometry, and DFT from groups including Tarascon, Palacín, Adelhelm, and Ji — indicates that the plateau capacity is almost certainly a *mixture* of several storage motifs: sodium adsorbed on pore walls and surface defects, quasi-metallic clusters in the closed pores, and, in some hard carbons, intercalation into unusually narrow interlayer galleries that are thermodynamically distinct from the slope region. The exact balance of these contributions depends on the precursor and the carbonisation temperature, and is still being debated in the literature as of 2025. For your purposes in this book, the Stevens-Dahn two-region picture is good enough to predict the shape of the voltage curve and to reason about BMS consequences. If you end up doing simulation research on hard carbon specifically, expect to spend time on the more detailed mechanistic literature.

**Common misconception:** the fact that the plateau sits near 0 V vs. Na/Na⁺ does *not* mean that sodium metal plates on the hard carbon surface during normal operation. Pore-filled quasi-metallic clusters inside closed nanopores are thermodynamically and kinetically quite different from macroscopic sodium metal on an exposed surface. Plating is a separate failure mode, and we'll discuss it in Chapter 7.

The mechanistic distinction matters practically in another way too: the slope region sodium is more readily de-sodiated than the plateau region sodium (the plateau-region sodium is more tightly confined in the pores and requires a larger driving force to remove). This contributes to the rate-capability asymmetry of hard carbon: it charges the slope region more easily than the plateau at high rates.

### The Flat Plateau: Implications for BMS

The plateau region of hard carbon — occupying anywhere from 20% to 50% of total capacity depending on material and processing — sits very close to 0 V vs. Na/Na⁺. In a full SIB cell (hard carbon anode paired with a layered oxide or polyanionic cathode), the full cell OCV is:

$$E_\text{OCV,cell} = E_\text{cathode}(\text{SOC}) - E_\text{anode}(\text{SOC}) \tag{6.3}$$

The cathode voltage typically slopes from about 3.5 V to about 2.5 V vs. Na/Na⁺ during discharge. The anode voltage during the plateau region is nearly constant at ~0.05 V vs. Na/Na⁺. Therefore, during the fraction of discharge that corresponds to the anode plateau, the cell OCV is nearly flat at whatever the cathode voltage is at that point in discharge. For a layered oxide cathode that is itself relatively flat at intermediate SOC, both curves conspire to create a nearly flat full-cell OCV region that can span 30–50% of total capacity.

This is the "flat OCV" problem for SIB state-of-charge estimation that we have referenced repeatedly since Chapter 3. It is a more severe version of a problem you already know about from LFP.

For LFP/graphite, the flat LFP plateau is paired with a graphite anode whose own OCV curve consists of a sequence of short plateaus at roughly 85, 125, and 220 mV vs. Li/Li⁺ (the graphite staging transitions), linked by narrow sloped regions. The full-cell LFP/graphite OCV curve inherits this structure: it is dominantly flat with a handful of small ripples contributed by the graphite steps. This is already infamous among LIB BMS designers as the archetypal "flat OCV" problem, and a sizeable industry of online capacity estimators and incremental capacity analysis techniques has grown up around it.

For SIB, the situation is worse in two small but consequential ways. First, the hard carbon plateau sits much closer to 0 V vs. Na/Na⁺ (roughly 50 mV) than any of graphite's steps, so the anode contributes effectively zero useful voltage variation over a very wide SOC range. Second, hard carbon's plateau is a single continuous near-isothermal transition rather than a sequence of staging steps — the small ripples that give LFP/graphite a foothold for incremental capacity analysis are missing in hard carbon. Paired with a cathode that is itself relatively flat in mid-SOC (both O3 layered oxides and polyanionic cathodes are flatter than NMC in the middle of the curve), the combined full-cell OCV can span 30–50% of capacity with single-digit millivolts of range. This is the regime in which voltage-based SOC estimation simply ceases to work, and in which coulomb-counting accuracy becomes the dominant error source.

The consequence for BMS design is severe. In the language of state estimation, which we'll develop properly in Chapter 10, the flat-OCV region is an **observability failure**: the output of the system (the terminal voltage) contains almost no information about the state (SOC). You can integrate current to track SOC by coulomb counting — that part is a pure open-loop integrator — but you have no way to correct the integrator's drift from voltage measurements alone while the cell is inside the flat region. It is exactly analogous to trying to estimate the position of a mechanical system when your only sensor is a velocity meter, or trying to estimate the charge on a capacitor that has been momentarily disconnected from the rest of the circuit: you know how much charge has flowed in and out since the last observation, but there is no direct readout of the absolute state.

Practical SIB BMS designs work around this by combining three things: (i) current integration through the flat region, (ii) whatever small voltage variation remains — even sub-millivolt trends can be exploited with careful calibration and temperature compensation, and (iii) anchor points at the edges of the flat region where the OCV starts to slope again, which provide the "observations" that the estimator's correction step needs. The accuracy of coulomb counting across the unobservable interval depends critically on current-sensor accuracy and on the stability of the cell's Coulombic efficiency, because any small bias in either one integrates into an ever-growing SOC error. We'll see in Chapter 10 that this is the single most important algorithmic difference between LFP/SIB BMS design and NMC/NCA BMS design.

### Hard Carbon Performance Metrics

Representative performance metrics for state-of-the-art commercial-grade hard carbon anodes (as of 2024–2025) are summarised in the table below. All values are for hard carbons optimised for sodium storage, typically biomass- or sucrose-derived and carbonised at 1100–1400 °C.

| Metric | Typical range | Notes |
|---|---|---|
| Practical specific capacity (mAh/g) | 250–350 | Slope + plateau combined; higher values for carbons with larger closed-pore fraction |
| Initial Coulombic efficiency (%) | 75–90 | Lower than graphite (85–95%) due to higher BET surface area (5–15 m²/g vs. 1–4 m²/g for synthetic graphite) and correspondingly more SEI formation |
| Average anode potential (V vs. Na/Na⁺) | ~0.2 | Weighted average across slope and plateau; the plateau itself sits at ~0.05 V |
| Rate capability, 1C vs. C/10 (%) | 80–90 | Commercial-quality hard carbons |
| Rate capability, 5C vs. C/10 (%) | 60–70 | Drops off faster than graphite |
| Cycle life (cycles to 80% retention) | 500–2000+ | Strongly dependent on electrolyte formulation, voltage window, and temperature |

The ICE gap between hard carbon (75–90%) and graphite (85–95%) is one of the most actively worked-on problems in SIB materials science, because every percentage point of ICE translates directly to pack-level energy density — a 5% ICE loss on the anode is a 5% energy penalty at the cell level that no amount of cathode optimisation can recover.

### Pre-sodiation: A Fix for the ICE Problem

One approach to the low-ICE problem of hard carbon deserves explicit mention. **Pre-sodiation** is the practice of loading extra sodium into the cell at manufacture time so that the irreversible loss to SEI formation during the first cycle does not come out of the reversible sodium inventory. In practice, pre-sodiation can be done in several ways: by adding a sacrificial sodium-rich additive to the cathode (for example, an organic sodium salt that releases Na⁺ on the first charge and is then inert), by using a slightly sodium-rich cathode composition to begin with, by making direct chemical contact with sodium metal during electrode assembly (expensive and process-hostile), or by pre-cycling the anode against a sodium reference before assembly (also process-hostile). The sacrificial-additive approach is the most commercially viable today and is used in some research SIB cells to push ICE from the baseline 78–85% into the 90–95% range.

Pre-sodiation is the SIB analogue of prelithiation in LIBs, which is itself an active research area for silicon anodes. The core accounting is the same: the first-cycle sodium (or lithium) loss to SEI is a permanent tax on the cell's energy density, and pre-loading extra alkali metal at manufacture time buys that energy density back at the cost of some manufacturing complexity. Whether this trade is worth it depends on how much ICE gap remains after electrolyte optimisation — as hard carbon ICE keeps improving, the economic case for pre-sodiation gets weaker.

### Hard Carbon Precursors and Synthesis

The properties of hard carbon — especially the ratio of closed to open pore volume, the interlayer spacing, and the surface chemistry — are controlled by the choice of precursor material and the carbonisation temperature. Common precursors include cellulose and biomass-derived carbons (glucose, sucrose, phenolic resins, waste agricultural products), which are inexpensive and environmentally attractive, and whose relatively high oxygen content in the precursor creates defects and functional groups in the final carbon that can enhance sodium storage capacity — the specific capacity of biomass-derived hard carbon can reach 300–350 mAh/g. Polyacrylonitrile (PAN), similar to the precursor used for structural carbon fibre, gives hard carbon with moderate surface area and a well-controlled pore structure and is often used in research because the synthesis conditions are reproducible. Petroleum-derived resins are used in some commercial processes for cost and scale reasons.

The carbonisation temperature profoundly affects the closed/open pore ratio: temperatures below approximately 1000 °C produce carbons with many open pores but small interlayer spacing; temperatures above approximately 1400–1600 °C produce carbons with larger interlayer spacing and higher closed pore fraction but also with some graphitisation at crystallite edges that reduces surface area and thus SEI formation. Most commercial hard carbons are carbonised at 1100–1400 °C as a balance.

---

## 6.6 Anodes: Alternatives to Hard Carbon

Hard carbon dominates SIB anodes today but is not perfect. Several alternative anode materials are under active development, each addressing a specific limitation of hard carbon.

### Soft Carbon

**Soft carbon** (graphitisable carbon, graphitisable at temperatures above 2000 °C) has lower practical capacity for sodium (~150–200 mAh/g) and a more heavily slope-dominated profile (less plateau), but offers higher initial Coulombic efficiency (often 85–90%) and better rate capability at very high C-rates due to its more ordered structure and better electronic conductivity. It is used in some commercial SIB cells as a blend or partial replacement for hard carbon.

### Alloy-Type Anodes: Tin, Antimony, Bismuth

Sodium alloys with tin (Na₁₅Sn₄, theoretical capacity 847 mAh/g), antimony (Na₃Sb, 660 mAh/g), and bismuth (Na₃Bi, 385 mAh/g), following the same principle as silicon alloying with lithium. The high theoretical capacities are attractive, but the same volume expansion problem applies: tin expands by approximately 420% during full sodiation, antimony by approximately 300%, bismuth by approximately 250%.

In SIBs the alloy anode challenge is if anything more severe than silicon in LIBs, because the larger sodium ion causes even larger volume changes. However, nanostructured composites (tin nanoparticles in carbon matrix, antimony dispersed in carbon) have shown promising cycle lives of >300–500 cycles with practical capacities of 400–600 mAh/g. These materials are primarily in the research-to-early-commercialisation stage.

### Titanate Anodes

Several sodium titanium oxides exhibit reversible sodium storage at potentials of approximately 0.3–0.8 V vs. Na/Na⁺, analogous to LTO in the lithium world. **Na₂Ti₃O₇** has a layered structure with a very low average sodiation potential (~0.3 V vs. Na/Na⁺ — the lowest of any SIB anode material, approaching the Na plating limit) and a theoretical capacity of approximately 177 mAh/g. **Na₂Ti₆O₁₃** has a tunnel structure and better cycling stability.

Titanate anodes for SIBs combine the safety advantage (no sodium plating) with reasonable capacity, but their practical development has been slower than for LTO in LIBs, partly because hard carbon already fills the anode role adequately for most SIB applications and there is less urgency for an ultra-safe alternative.

---

## 6.7 Electrolytes for SIBs: Differences from LIBs

We discussed SIB electrolyte basics in Section 6.1. Here we add the specific details needed for understanding cell performance and degradation.

### Carbonate Electrolytes

The standard SIB electrolyte for research is **1 M NaPF₆ in EC:DMC (1:1 by volume)** or **1 M NaPF₆ in EC:PC (ethylene carbonate:propylene carbonate)**. The inclusion of propylene carbonate (PC) — which causes exfoliation of graphite in LIBs (a known incompatibility) — is not a problem for hard carbon anodes, which do not exfoliate. PC improves low-temperature performance because it has a lower melting point than EC alone. This is one of the practical manufacturing advantages of SIB: the electrolyte formulation has fewer constraints than LIB electrolytes.

NaPF₆ at 1 M gives an ionic conductivity of approximately 6–7 mS/cm at 25 °C. NaClO₄ in EC:DMC gives comparable or slightly higher conductivity (~7–8 mS/cm) and is more common in academic research because NaClO₄ is cheaper and more soluble than NaPF₆. NaPF₆ is preferred for commercial cells because ClO₄⁻ is a strong oxidiser: under the combination of heat, mechanical shock, and organic fuel present in a failing cell, perchlorate salts mixed with carbonate solvents can react violently. This is the same reason LiClO₄ fell out of favour for commercial LIBs decades ago.

### Ether-Based Electrolytes

Ether-based electrolytes — particularly **1 M NaPF₆ or NaFSI in DEGDME** (diethylene glycol dimethyl ether, also called diglyme) — have attracted significant attention for SIBs because they produce a distinctly different and often superior SEI on hard carbon compared to carbonate electrolytes.

The SEI formed on hard carbon in ether electrolytes is thinner and more inorganic-rich than its carbonate-electrolyte counterpart — dominated by NaF (from NaPF₆ reduction) and Na₂O (from ether reduction), rather than by the mixed organic-carbonate oligomers that form in EC:DMC systems. Four consequences flow from this. First, the initial Coulombic efficiency of hard carbon in ether electrolytes is typically 85–92%, compared to 78–88% for the same carbon in carbonate electrolyte — a direct reduction in the sodium inventory lost to SEI formation during formation cycling. Second, the inorganic SEI has better Na⁺ ionic conductivity at the nanoscale grain sizes found in practice, because NaF and Na₂O grain boundaries can conduct Na⁺ efficiently even though bulk NaF is a poor conductor. Third, the SEI is more mechanically stable, flexing less with the volume changes of the underlying hard carbon during cycling and therefore re-forming less frequently. And fourth, the combination of these three effects gives better capacity retention over long-term cycling, with differences of 5–15% at 500+ cycles being typical.

The disadvantage of ether electrolytes is their narrower electrochemical stability window: DEGDME is oxidised at approximately 4.0 V vs. Na/Na⁺, which limits the use of high-voltage cathodes like NVPF (average 3.95 V vs. Na/Na⁺) with ether electrolytes. For layered oxide cathodes operating below 4.0 V, ether electrolytes are highly attractive. For NVPF, carbonate electrolytes or specialised fluorinated ether electrolytes are required.

### Electrolyte Additives

Additives used in LIB electrolytes — fluoroethylene carbonate (FEC), vinylene carbonate (VC), propane sultone — have SIB analogues. **FEC** (even at 5–10% volume fraction) significantly improves the ICE and cycle life of hard carbon anodes in carbonate electrolytes by modifying the SEI composition, forming a more NaF-rich, more inorganic inner SEI layer. FEC addition is the most reliably effective single additive for improving SIB hard carbon performance and is expected to be standard in commercial SIB cells.

---

## 6.8 Commercial SIB Cells: Who Has Shipped What

As of early-to-mid 2025, sodium-ion batteries have moved from a purely academic subject to an emerging commercial technology. The commercialisation landscape is moving rapidly, and the following describes the state at the time of writing — a snapshot that will certainly have evolved by the time you read it. Cross-reference with recent reviews and company announcements for current status.

### CATL (Contemporary Amperex Technology)

CATL announced its first-generation SIB in 2021 and delivered its first commercial cells in 2023. The first-generation cell uses a **Prussian white-type cathode** (iron-sodium PBA) paired with **hard carbon** anode, with a cell-level specific energy of approximately **160 Wh/kg** — comparable to the top end of what SIBs have achieved at the cell level. CATL announced a second-generation AB-battery design (a pack where SIB and LFP cells are mixed in the same pack to leverage SIB's low-temperature advantage while LFP provides higher energy density), targeting applications where the best of both chemistries is needed.

### HiNa (High Na-ion Battery Technology Company, China)

HiNa is a spin-off from the Institute of Physics at the Chinese Academy of Sciences (CAS), founded by Hu Yong-Sheng's group — one of the world's leading SIB research teams. Their commercial cell, the **BC-1**, uses an **O3-type layered oxide** cathode ($\text{Na}[\text{Cu}_{0.22}\text{Fe}_{0.3}\text{Mn}_{0.48}]\text{O}_2$ — cobalt-free, nickel-free, based on copper-iron-manganese) paired with an **anthracite-derived hard carbon** anode.

Published specifications for the BC-1 (26650 cylindrical format): nominal voltage 3.2 V; rated capacity 1.33 Ah at 0.1C; specific energy approximately 146 Wh/kg; cycle life >4,000 cycles at 1C to 80% retention; operating temperature −40 °C to +80 °C. The low-temperature performance is particularly noteworthy: the BC-1 retains approximately 88% of room-temperature capacity at −20 °C and approximately 70% at −40 °C — significantly better than most LIB chemistries.

### Faradion / Reliance Industries

Faradion (UK, acquired by Reliance Industries India in 2022) was among the first companies to commercialise SIB cells at the 18650 scale, using **O3-type $\text{NaNi}_{0.25}\text{Mn}_{0.25}\text{Fe}_{0.25}\text{Mg}_{0.1}\text{Ti}_{0.15}\text{O}_2$** cathode (or similar multi-metal O3 compositions) paired with hard carbon. Their cells achieve approximately 150 Wh/kg and are designed for grid storage and industrial applications. The Reliance acquisition has been oriented toward deploying SIBs in the Indian market for stationary storage and two/three-wheeled EVs.

### Natron Energy (USA)

Natron uses **Na₂MnFe(CN)₆ Prussian blue analogue** cathode with a **NaTi₂(PO₄)₃ NASICON anode** in aqueous sodium electrolyte — a fully aqueous cell chemistry. The aqueous chemistry eliminates flammability concerns (water-based electrolyte) but limits cell voltage to approximately 1.4 V (the electrochemical stability window of water). Natron targets data centre UPS, fast-charging bus depots, and grid frequency regulation with extremely high cycle counts (>50,000 cycles claimed) and ultra-high rate capability (60C charge/discharge). This is a niche but real commercial market.

### Altris AB (Sweden)

Altris uses **Prussian white Na₂Fe[Fe(CN)₆]** cathode paired with hard carbon in organic electrolyte. Their cell is designed specifically for grid storage in Northern Europe, leveraging the extremely low cost of iron hexacyanide precursors and the potential for local manufacture anywhere in the world. First commercial cells were delivered in 2024.

### Tiamat (France)

Tiamat's commercial SIB uses the **NVPF** cathode (Na₃V₂(PO₄)₂F₃) as described in Section 6.3, paired with hard carbon or soft carbon anode. Target application is high-rate, moderate-energy systems: power tools, industrial equipment, fast-charging infrastructure. Their 18650-format cell demonstrates ~10C rate capability with good retention — the highest published rate performance of any commercial-format SIB cell. The vanadium content remains a commercial challenge but Tiamat is working on scale-up in France as part of the European SIB ecosystem.

---

## 6.9 A Quantitative Comparison: SIB vs. LIB

The chapter deliverable (in the Deliverable section at the end of this chapter) asks for a detailed comparison table; here we establish the key quantitative comparisons at the cell level, which will anchor your table-building exercise.

The following table provides representative cell-level values for five major SIB cells and five major LIB cells, covering all the Chapter 3 metrics. Values are from published literature or public specification sheets as of 2024–2025 and should be treated as representative rather than definitive:

| Cell | Chemistry | Format | Nom V (V) | Cap (Ah) | Sp. Energy (Wh/kg) | Vol. Energy (Wh/L) | Cycle Life (cycles) | DCIR (mΩ) | OCV shape |
|---|---|---|---|---|---|---|---|---|---|
| HiNa BC-1 | O3 LO / HC | 26650 | 3.2 | 1.33 | 146 | ~280 | >4000 | ~100 | Mixed slope/flat |
| CATL 1st Gen SIB | PBA / HC | 26650 | ~3.1 | ~3.0 | ~160 | ~290 | >3000 | ~80 | Flat-heavy |
| Faradion 18650 | O3 LO / HC | 18650 | 3.2 | ~2.0 | ~150 | ~350 | >1000 | ~90 | Mixed |
| Tiamat 18650 | NVPF / HC | 18650 | ~3.7 | ~1.0 | ~130 | ~300 | >4000 | ~60 | Stepped plateau |
| Natron (aqueous) | PBA / NTP | Cylindrical | 1.4 | Varies | ~40–50 | ~80 | >50000 | Low | Flat |
| Samsung 30Q | NMC622/Gr | 18650 | 3.6 | 3.0 | 243 | 650 | ~500 | 45 | Moderate slope |
| Panasonic NCR18650B | NCA/Gr | 18650 | 3.6 | 3.4 | 248 | 700 | ~400 | 40 | Moderate slope |
| LG INR21700-M50 | NMC811/Gr | 21700 | 3.6 | 5.0 | 260 | 730 | ~500 | 35 | Moderate slope |
| BYD Blade (LFP) | LFP/Gr | Prismatic | 3.2 | ~135 | ~150–160 | ~330–350 | >3000 | ~80 | Flat |
| Toshiba SCiB | LTO/LMO | 20700 | 2.4 | 10 | 67 | 177 | >20000 | ~20 | Flat |

Several patterns emerge immediately from this table. Current SIB cells cluster at 130–160 Wh/kg — below the 230–260 Wh/kg range of premium NMC cells but competitive with LFP (~150–180 Wh/kg) and well above LTO (~50–90 Wh/kg). The cycle life of SIB cells is already competitive with LFP for the cells designed for long-life applications (HiNa BC-1 at >4,000 cycles is comparable to commercial LFP). The DCIR of SIB cells is notably higher than equivalent-format LIB cells — reflecting the higher charge-transfer resistance and thicker SEI discussed in earlier sections. The OCV shape of SIB cells is flat-heavy, consistently more challenging for SOC estimation than NMC/NCA cells.

The performance gap between SIBs and LFP — roughly 10–20% lower specific energy, comparable cycle life, potentially lower cost once scaled — is the key comparison for understanding where SIBs will compete commercially in the next 5–10 years.

---

## 6.10 Worked Interpretation Exercise: Reading a Hard Carbon Half-Cell OCV Curve

Let us apply the physical understanding of Section 6.5 to an actual published hard carbon OCV measurement. The following describes data from a sucrose-derived hard carbon carbonised at 1300 °C, measured against a sodium metal reference electrode in 1 M NaClO₄/PC electrolyte. The measurement uses GITT with very small increments (C/50 current pulses, 1-hour rest).

The OCV curve during sodiation (from the empty state at ~2.0 V vs. Na/Na⁺ down to ~0.01 V) shows:

**From 2.0 V to ~0.1 V (slope region)**: The OCV decreases quasi-linearly (slightly curved) from 2.0 V to approximately 0.12 V. The total charge in this region integrates to approximately 190 mAh/g. Reading the curve physically: sodium is being adsorbed on surface functional groups (high voltage, small capacity, >1.0 V), then intercalating into the turbostratic interlayer spaces (0.5–0.1 V, main slope region). The slope confirms single-phase behaviour — a continuously varying sodium chemical potential in the host. Applying the Nernst equation perspective developed in Section 6.5: the activity of Na in the host changes continuously with filling fraction, producing a continuously varying equilibrium potential.

**At approximately 0.1 V**: The OCV curve reaches a kink — the potential levels off and the slope suddenly decreases. This marks the onset of nanopore filling.

**From ~0.1 V to ~0.01 V (plateau region)**: The OCV is nearly constant at approximately 0.05–0.08 V vs. Na/Na⁺ for the remainder of the capacity, approximately 80 mAh/g of additional charge. The plateau confirms quasi-metallic sodium storage in the nanopores — the activity of sodium in the pores has become nearly constant (≈1), so the equilibrium potential is nearly constant at close to 0 V vs. Na/Na⁺, exactly as equation 6.4 predicts.

**Total capacity**: 190 + 80 = 270 mAh/g. **ICE**: The measurement reports 81%, meaning that 270/0.81 ≈ 333 mAh/g was charged during the first sodiation, and only 270 mAh/g was recovered on the first desodiation — about 63 mAh/g was consumed irreversibly by SEI formation. This is consistent with the ~15–25 m²/g surface area typical of this precursor and carbonisation temperature.

**What the kink at 0.1 V tells us**: The sharpness of the kink is a measure of the cooperativity of the nanopore filling transition. A sharper kink indicates a more uniform nanopore size distribution (all pores fill at nearly the same potential). A gradual bend indicates a distribution of pore sizes and environments (broader range of filling potentials). Comparing kink sharpness across different hard carbons is a rapid way to qualitatively assess their nanopore uniformity.
