Repository: avirup/SodiumIonBatteryResearch

# Battery Technology for Electrical Engineers

## With a Sodium-Ion Research Focus

This book is written for electrical engineers, graduate students, and technically curious researchers who want to understand modern rechargeable batteries from an engineering point of view. Its aim is to make electrochemistry intelligible without assuming prior training in chemistry, and to connect the internal physics of a battery to the language engineers already use: energy, voltage, current, resistance, transients, efficiency, and dynamic models.

File: battery_textbook_chapter7_edited.md (part 2 of 3)
# Chapter 7: Degradation Mechanisms
If you are looking for an EE analogy, picture a distributed RC transmission line terminated in a short. If you apply a step voltage at the input (the surface), the near-input portion of the line charges up quickly, while the far end (the core) lags behind. For a brief interval, the voltage (read: lithium concentration) along the line is non-uniform. The electrochemical version of this is exactly the same PDE — Fick's second law is mathematically identical to the telegrapher's equation in the diffusive (lossy, non-inductive) limit.

Now, here is the mechanical twist that makes it matter. In most intercalation hosts, the lattice parameter depends on lithium content: the unit cell swells as lithium is inserted, so the local strain is proportional to the local concentration. During the non-equilibrium transient, the outer shell of the particle is already swollen (more lithium) while the core is still at its starting (less swollen) size. But the shell is mechanically bonded to the core — they are part of the same crystal. The shell wants to occupy a larger volume than the core will allow, so the shell ends up in compression in the radial direction and in *tension* in the tangential (hoop) direction, while the core pushes back in compression. This mismatch-induced internal stress is called **diffusion-induced stress (DIS)**, and it is the mechanical shadow of the concentration gradient.

The magnitude of DIS scales with the rate of charging (higher rate = steeper concentration gradient = larger mismatch), the partial molar volume of the ion in the host material $\Omega$ (larger volume change = larger strain per unit composition change), the elastic modulus of the material, and the particle size. The maximum tensile stress at the particle surface (the location where cracks typically initiate) scales as:

$$\sigma_\text{max} \sim \frac{E\,\Omega\,\Delta c_\text{max}}{1-\nu} \tag{7.6}$$

where $E$ is the Young's modulus of the host material, $\Omega$ is the partial molar volume of the inserted species, $\Delta c_\text{max}$ is the maximum concentration difference between surface and centre, and $\nu$ is Poisson's ratio. The dimensionless prefactor, which we have absorbed into the $\sim$, is on the order of $1/3$ to $2/9$ for a spherical particle and depends on whether one evaluates the radial or tangential stress at the surface or the centre (this is the Cheng–Verbrugge analysis, which is the canonical derivation and worth looking up when you need a precise value). For our purposes, the important thing is the *scaling*: stress grows linearly with modulus, with partial molar volume (a proxy for how much the lattice swells), and with the concentration gradient, and it is amplified for stiffer (larger $E$) and more constrained (larger $\nu$) materials. This stress is tensile at the surface for the case where the surface is more expanded than the core (insertion into a shell first), and tensile at the core for the reverse case. Both can cause cracking; the location of crack initiation depends on the sign of $\Delta c$ and the relative toughness of the material.

### Fracture Mechanics of Electrode Particles

A crack initiates when the stress intensity factor $K$ at the crack tip exceeds the fracture toughness $K_{1C}$ of the material:

$$K = Y \sigma_\text{max} \sqrt{\pi a} \geq K_{1C} \tag{7.7}$$

where $Y$ is a geometry-dependent dimensionless factor and $a$ is the crack length. For a small flaw of size $a_0$ already present in the particle (all real particles have manufacturing defects), the critical stress to propagate the crack decreases with increasing particle size (because $K \propto \sigma\sqrt{a}$ and larger particles have longer initial flaws and experience higher total strain). This explains why **particle size optimisation** is a central strategy for improving the cycle life of high-expansion electrode materials: smaller particles (below a critical size $r_c$) are more resistant to fracture because their total strain is smaller and their initial flaw size is proportionally smaller.

For NMC and NCA cathode particles (secondary particles composed of many smaller primary grains), cracking occurs preferentially **along grain boundaries** within the secondary particle — the interface between neighbouring primary grains is a stress concentration point and the grain boundary toughness is lower than the intragranular toughness. This mode of failure is called **intergranular cracking**, and it is the dominant fracture mechanism in high-nickel NMC (NMC622, NMC811) under aggressive cycling. Single-crystal NMC particles — where the secondary particle is a single grain — eliminate intergranular cracking and significantly improve cycle life, at the cost of more difficult synthesis and somewhat lower rate capability.

For hard carbon (SIB anode), the amorphous, cross-linked structure is more crack-resistant than crystalline LCO or NMC because there are no grain boundaries and the isotropic structure distributes stress more evenly. However, repeated expansion of the interlayer spacing during sodium intercalation can cause delamination of disordered graphene sheets, which is a softer form of mechanical degradation.

### Consequences of Cracking

Particle cracking has three downstream consequences that matter, and they all amplify the initial mechanical damage. The first is **active material isolation**, which is LAM in its purest form: when a crack propagates through a particle, it can sever the electronic percolation network that connects that particle's interior to the current collector, and the severed fragment becomes electronically orphaned. The lattice is intact, the lithium sites are still there, but there is no wire to reach them — they are dark, as far as the external circuit is concerned.

The second consequence is the creation of **new surface area for SEI formation**, which is LLI. Every freshly-exposed internal surface is an unpassivated patch of graphite or oxide, and the electrolyte begins forming SEI on it immediately. The lithium consumed is proportional to the new area exposed, so every crack event is also an LLI event — which is why §7.2's calendar-aging $\sqrt{t}$ law starts to break down in late life: cracking keeps opening new surfaces, giving the SEI new growth fronts, and resetting the diffusion clock on each one.

The third consequence is **corrosion fatigue**. Once a crack opens, electrolyte penetrates into the crack interior, where it is trapped and experiences concentration changes during cycling that generate additional osmotic stress at the crack tip. This stress can propagate the crack further under conditions that the particle's outer surface alone would have survived. Cracking is thus autocatalytic: a single initial flaw can, over enough cycles, grow into a network of cracks that shatters the particle and transfers most of its volume into the LAM bucket.

### Detecting Particle Cracking

Cracking is harder to diagnose non-invasively than the other mechanisms we've met in this chapter, and the most definitive methods are all destructive. The gold standard is **post-mortem microscopy**: a cycled cell is disassembled in a glove box, electrodes are rinsed and dried, and cross-sections of individual particles are imaged directly. Scanning electron microscopy (SEM) on focused-ion-beam-prepared cross-sections — what the literature calls FIB-SEM — is the reference technique for nanoscale crack imaging, though preparing the cross-sections without introducing preparation artifacts is technically demanding and the authors of a good FIB-SEM study have typically spent substantial time on sample preparation alone.

There are also several in-operando proxies. **Gas chromatography of the cell headspace** tracks the rate of fresh surface exposure through the characteristic gas products — CO₂, CO, hydrocarbons — that form when new, unpassivated electrode surface reacts with the electrolyte. **Impedance evolution** gives a less direct but non-invasive signal: cracking initially increases the active surface area (more particle surface per volume of electrode) which briefly lowers the charge-transfer resistance $R_\text{ct}$, but as isolated fragments accumulate and pore clogging from SEI debris sets in, both $R_\text{ct}$ and $R_\Omega$ rise. This non-monotonic impedance evolution — a brief dip followed by a sustained rise — has been observed in NMC811 cycling studies and is reasonably diagnostic of a cracking-driven degradation trajectory when the cycling protocol is aggressive enough to produce cracking. Finally, in pouch cells and in prismatic cells with deformable cases, the cumulative effect of cracking-driven SEI regeneration manifests as an irreversible increase in cell thickness. Measuring pouch-cell thickness as a function of cycle count — easy to do, doesn't touch the cell electrically — turns out to be a remarkably sensitive non-invasive proxy for cumulative mechanical degradation.

---

## 7.5 Transition Metal Dissolution and Crosstalk

When the cathode operates at high potential, transition metal ions at the cathode surface can be chemically or electrochemically extracted from the host structure and dissolved into the electrolyte. These dissolved metal ions then migrate toward the anode and deposit on or into the graphite surface, catalysing destructive reactions there. This chain of events — dissolution at the cathode, migration through the electrolyte, deposition at the anode — is called **transition metal crosstalk** (or simply **metal contamination**).

### The Dissolution Mechanism

The dissolution of transition metals from cathode materials is driven by two coupled processes: chemical attack by hydrofluoric acid, and electrochemical oxidation at high cathode potential.

The chemical pathway starts with **HF attack**. The LiPF₆ salt in LIB electrolytes is thermodynamically unstable in the presence of trace water — which is inevitably present from electrode drying imperfections, from moisture ingress during assembly, and from downstream reactions. The hydrolysis proceeds as:

$$\text{LiPF}_6 + \text{H}_2\text{O} \rightarrow \text{LiF} + \text{POF}_3 + 2\,\text{HF} \tag{7.8}$$

and POF₃ continues to react with further water to generate more HF. The upshot is that *any* Li-ion cell with a PF₆⁻-based salt and non-zero water content will contain some HF, and the HF concentration grows over time — especially at elevated temperature, where the hydrolysis is faster.

"HF attack" on a cathode surface needs a moment of unpacking, because the word "attack" makes it sound more mysterious than it is. At a metal oxide cathode surface — say, the (104) facet of an NMC particle — the terminal metal atoms are coordinated to oxygen. When HF molecules reach this surface, the fluoride is a strong ligand for transition metals, and the reaction
$$\text{MO}_x(\text{surface}) + 2\,\text{HF} \rightarrow \text{MF}_2(\text{dissolved}) + \text{H}_2\text{O}$$
is thermodynamically favoured. The metal fluoride is soluble in carbonate electrolyte; the oxygen leaves as water. The net effect is that a thin layer of cathode is slowly etched off, molecule by molecule. If you have ever seen a wet etch step in a semiconductor process — HF stripping native oxide off a silicon wafer in the lab, or BOE etching silicon dioxide — it is exactly that picture, at exactly the same kind of rates (slow at room temperature, accelerating by factors of 2–10 per 20 °C).

For the Mn³⁺/Mn⁴⁺-containing spinel LiMn₂O₄, the reaction proceeds through the **Hunter mechanism**, a disproportionation driven by protons (or, equivalently, by HF):

$$2\,\text{LiMn}_2\text{O}_4 + 4\,\text{H}^+ \rightarrow 3\,\text{MnO}_2\,(\text{s}) + \text{Mn}^{2+}\,(\text{aq}) + 2\,\text{Li}^+ + 2\,\text{H}_2\text{O} \tag{7.9}$$

Parse this one carefully, because the oxidation-state bookkeeping is the whole point. In LiMn₂O₄, Mn is in a mixed +3/+4 state, averaging +3.5. When protons attack the spinel surface, three of every four Mn atoms are left behind as solid MnO₂ (Mn⁴⁺), while the fourth is released as soluble Mn²⁺ — i.e., three Mn atoms are oxidised and one is reduced, all within the same reaction. This is exactly the Mn³⁺ disproportionation we first wrote in Chapter 5 (Equation 5.3), now happening at the cathode surface in the presence of acid:

$$2\,\text{Mn}^{3+} \rightarrow \text{Mn}^{2+}\,(\text{dissolved}) + \text{Mn}^{4+}\,(\text{stable solid}) \tag{7.10}$$

Equation (7.9) is just the fully-written-out version of (7.10) on the LMO surface, with the protons and water molecules explicitly accounted for. The soluble Mn²⁺ is the species that leaves the cathode and goes on to cause crosstalk at the anode. For NMC, the analogous mechanism runs over any Mn³⁺ fraction present in the cathode — which is why higher-Mn compositions (NMC111, NMC442) are more susceptible than lower-Mn compositions (NMC811) to HF-driven Mn loss, even though the latter have worse *overall* TM dissolution because of Ni dissolution at high voltage. Temperature accelerates both HF generation and dissolution: above approximately 40–50 °C, Mn dissolution from LMO becomes rapid enough to cause severe cycle-life degradation within hundreds of cycles.

The second pathway is **electrochemical dissolution at high voltage**. Independent of HF, highly delithiated cathode surfaces (at high positive electrode potential) can spontaneously dissolve transition metals through an oxidative mechanism. Cobalt dissolution from LCO at potentials above approximately 4.2 V vs. Li/Li⁺, and nickel dissolution from high-Ni NMC at potentials above approximately 4.3 V, are well-documented. This is one reason that overcharging — even slightly above the rated upper voltage — accelerates degradation dramatically.

### The Crosstalk Mechanism

Once transition metal ions (most commonly Mn²⁺, Co²⁺, Ni²⁺) are dissolved in the electrolyte, they migrate toward the graphite anode under the combined influence of diffusion and the electric field in the electrolyte. At the anode, they are electrochemically reduced at the much lower anode potential:

$$\text{M}^{2+} + 2e^- \rightarrow \text{M}\,(\text{metal deposit}) \tag{7.11}$$

These metal deposits (manganese, cobalt, or nickel metal particles) on the graphite surface catalyse the continued decomposition of the electrolyte. The metal particles act as heterogeneous catalysts for SEI-decomposing reactions, dramatically accelerating the rate of LLI at the anode. This catalytic effect means that even very small concentrations of dissolved transition metal can cause disproportionate acceleration of capacity fade — parts-per-million levels of dissolved manganese in the electrolyte measurably increase capacity fade rates.

Additionally, metal deposition on the SEI changes its mechanical and transport properties, causing it to become less effective as a passivation layer and more variable in thickness. In severe cases, the modified SEI cracks more easily, further exposing fresh graphite and compounding the problem.

### Crosstalk in SIBs

Transition metal dissolution in SIBs follows the same chemical logic. Iron-containing cathodes (NFPP, Prussian white) and manganese-containing cathodes (P2-NaMnO₂, PBA with Mn) are subject to dissolution. The hydrolysis pathway that generates HF in a LiPF₆ electrolyte applies essentially unchanged to a NaPF₆ electrolyte — the unstable species is the PF₆⁻ anion, whose decomposition in the presence of trace water produces POF₃ and HF largely independent of the counter-cation. In practice, NaPF₆ is often described as having similar or slightly worse thermal stability than LiPF₆, and the HF problem is not mitigated by the switch from lithium to sodium. Vanadium dissolution from NVPF is a specific concern — dissolved vanadium species are toxic and also interfere with the hard carbon SEI — and is one of the reasons NVPF cells tend to show accelerated fade at elevated temperature compared to their lithium analogues.

Prussian blue analogues have their own dominant degradation pathway, and it is not HF-driven. PBAs are synthesised with significant amounts of **zeolitic water** trapped in the framework cavities, and removing this water before cell assembly is notoriously difficult. During cycling, residual water desorbs slowly, and the framework loses the structural support the water molecules provided — vacancies collapse, the lattice distorts, and active material is lost. This is a LAM mechanism, distinct from the HF-and-dissolution pathway we have been discussing. On top of that, Mn-containing PBAs suffer from Jahn–Teller distortion around Mn³⁺ just like their Li-ion counterparts, which adds a mechanical-fatigue contribution during the Mn²⁺/Mn³⁺ redox couple. The water-sensitivity issue discussed in Chapter 6 is the root cause of the LAM pathway, and thorough dewatering during electrode preparation is one of the open engineering challenges for commercial PBA-based SIB cells.

---

## 7.6 Electrolyte Decomposition and Gas Generation

The electrolyte is not a passive bystander in degradation — it is consumed. The SEI formation reactions (Chapter 2) are a form of electrolyte decomposition, but ongoing electrolyte decomposition occurs throughout the cell's life at both electrodes and is one of the major contributors to capacity fade in long-life applications.

### Reductive Decomposition at the Anode

Ongoing reductive decomposition at the anode is primarily the SEI growth mechanism we discussed in Section 7.2. The products include organic lithium salts (lithium alkyl carbonates), inorganic species (LiF, Li₂CO₃, Li₂O), and gases (CO₂, CO, C₂H₄). In a sealed cell, the gases dissolve back into the electrolyte to some extent; what cannot dissolve contributes to internal gas pressure. In a pouch cell, this manifests as cell swelling. In a cylindrical cell, as rising internal pressure that can eventually actuate the safety vent.

### Oxidative Decomposition at the Cathode

At the high potentials of the positive electrode (3.5–4.5 V vs. Li/Li⁺), the electrolyte undergoes oxidative decomposition — the solvent molecules are electrochemically oxidised at the cathode surface, forming the **cathode–electrolyte interphase (CEI)** mentioned in Chapter 4. The CEI is generally thinner and less well-studied than the SEI, but its growth contributes to impedance rise and to a gradual loss of electrolyte (which, if sufficient, can dry out the cell and cause sudden death).

The oxidation onset potential for EC:DMC electrolyte is approximately 4.5–5.0 V vs. Li/Li⁺ in the absence of a catalyst. However, in the presence of surface impurities (water, HF, dissolved metals) or at elevated temperature, oxidative decomposition begins at much lower potentials — as low as 4.0–4.2 V vs. Li/Li⁺. This is why operating voltage limits are carefully managed in high-nickel NMC cells, and why electrolyte additives that preferentially oxidise to form a stable CEI (analogous to how VC and FEC form a stable SEI) are an active area of electrolyte development.

### Gas Generation and Its Consequences

The gases produced by electrolyte decomposition — CO₂, CO, C₂H₄, C₃H₆ (propylene, from PC decomposition), H₂ — affect cell performance in three distinct ways.

The first is **direct pressure increase**. As discussed, this can cause pouch cell swelling and prismatic cell case deformation. For cylindrical cells, sufficient internal pressure actuates the **current interrupt device (CID)** — a safety mechanism that permanently disconnects the cell internally when pressure exceeds a threshold, causing irreversible capacity loss.

The second is **gas bubble formation at electrode surfaces**. Gas nucleating at the electrode surface creates a gas film that blocks ionic access to the electrode surface beneath it, locally increasing ionic resistance and redistributing current density — the remaining open surface must carry more current, increasing local overpotential and accelerating further decomposition. This is another positive feedback loop.

The third is **electrolyte depletion**. Each mole of electrolyte consumed to generate gas (or to form SEI/CEI) is a mole of electrolyte no longer available for ionic conduction. Long-lived cells (10+ years, 5,000+ cycles) can lose enough electrolyte to cause a transition from electrolyte-saturated operation to a partially dry electrode state, where some electrode volume is no longer electrolyte-wetted. The transition to partial drying causes sudden, accelerated impedance rise — the cell reaches a **knee point** beyond which degradation accelerates rapidly.

---

## 7.7 Calendar Aging vs. Cycle Aging — Different Physics, Different Models

With the individual mechanisms established, we can now address the distinction between calendar aging and cycle aging at the model level. This distinction matters practically because real applications combine both: a cell in an EV is cycling during the day and resting at night, and the total degradation is the combined result of both contributions.

### Calendar Aging: The Diffusion-Limited Regime

**Calendar aging** is dominated by SEI growth during storage and by electrolyte decomposition at the cathode under static conditions. Both are diffusion-limited processes. As established in Section 7.2, the capacity fade from calendar aging follows the parabolic (square-root-time) law:

$$Q_\text{loss,cal}(t, T, \text{SOC}) = B(T, \text{SOC}) \cdot \sqrt{t}, \qquad B(T, \text{SOC}) = B_0(\text{SOC})\,\exp\!\left(-\frac{E_a}{RT}\right) \tag{7.12}$$

where $B_0$ is a pre-exponential factor that depends on SOC (encoding the SEI growth rate's SOC dependence through the exponential-in-$U_\text{anode}$ form of equation 7.4), $E_a$ is the effective activation energy, $T$ is temperature, and $t$ is time. This is the **Wang model** or **Arrhenius square-root model** for calendar aging, and it fits empirical data for graphite/LFP and graphite/NMC cells over 1–5 years with reasonable accuracy.

The model breaks down at very long times and high temperatures for two reasons. First, above ~60 °C, additional mechanisms (CEI growth, electrolyte oxidation) that are not diffusion-limited begin to contribute. Second, the $\sqrt{t}$ law assumes the SEI grows on the same surface throughout — but particle cracking creates new surface area, adding a new kinetic regime after significant mechanical degradation has occurred.

### Cycle Aging: A Superposition of Mechanisms

**Cycle aging** is mechanistically more complex because it involves contributions from LLI (per-cycle SEI formation), LAM (per-cycle cracking and isolation), and conductivity loss (per-cycle SEI restructuring and thickening), all of which scale with cycle count $N$, DOD, C-rate, and temperature in different ways.

The empirical models used in industry are typically **power-law** or **exponential** in cycle count:

$$Q_\text{loss,cyc}(N, \text{DOD}, I, T) = C \cdot N^z \cdot f(\text{DOD}) \cdot g(I) \cdot h(T) \tag{7.13}$$

where $C$ is a chemistry-dependent constant and $z$ is an empirical power-law exponent, typically in the range 0.5–1.0. A value near 1.0 corresponds to the simplest scenario, in which each cycle costs roughly the same fraction of capacity (so cumulative loss is linear in cycle count) — this is what you observe when the dominant mechanism is cycle-driven SEI regeneration on freshly-cracked surfaces, which presents a roughly constant fraction of new area per cycle. A sub-linear exponent $z < 1$ (commonly $z \approx 0.5$–0.8) is observed when the per-cycle damage slows down over time, typically because the cell is in the early-life regime where the calendar-aging $\sqrt{t}$ contribution is dominant and the "cycle" clock and the "time" clock are running at proportional rates. The exponent is best treated as an empirical fit parameter and not overinterpreted — $z$ absorbs several physical mechanisms at once and its value depends on how $N$ itself is defined (full cycles, equivalent cycles, throughput). The functions $f$, $g$, $h$ are empirical multipliers capturing DOD, C-rate, and temperature dependence respectively, and we treat each in turn in §7.8.

The DOD function $f(\text{DOD})$ typically increases strongly with DOD: cycling over 100% DOD is much more damaging per cycle than cycling over 20% DOD. A common empirical form is:

$$f(\text{DOD}) = (\text{DOD})^\kappa \tag{7.14}$$

with $\kappa \approx 1.0$–2.0 depending on chemistry. This is the basis of the **rainflow-counting** approach to SOH estimation: each cycle is weighted by $\text{DOD}^\kappa$, and the weighted sum of cycle damage is tracked as a degradation accumulator.

### Combining Calendar and Cycle Aging

The total capacity fade over a cell's life is the combination of calendar and cycle degradation. The two contributions are not simply additive — there can be interactions (cycling accelerates calendar-type mechanisms by disrupting the SEI; calendar aging thickens the SEI and changes the charge-transfer kinetics that govern cycle aging). The simplest model that captures the interaction is a weighted sum:

$$Q_\text{loss,total}(t, N) = Q_\text{loss,cal}(t) + Q_\text{loss,cyc}(N) \tag{7.15}$$

where $t$ is the *total* elapsed time since the cell was built — resting or cycling, it does not matter — and $N$ is the number of equivalent full cycles accumulated over that time. The thing to notice is that the two terms run on different clocks but in the same frame: calendar aging is happening continuously, including during the hours the cell is cycling, because SEI growth is a chemical process that does not pause when current is flowing. The cycle-aging term captures the *additional* damage that cycling contributes on top of the baseline calendar contribution. This is why equation (7.15) is only an approximation — the two mechanisms are not perfectly separable because cycling disrupts the SEI passivation and thereby changes the calendar-aging rate itself, and at aggressive cycling conditions the two terms become coupled in ways that a simple sum cannot capture. For a rough engineering estimate it is nevertheless useful, and it is the starting point for most industry life-prediction models.

For the physics-based DFN model (Doyle–Fuller–Newman), calendar and cycle aging are not empirically parameterised but emerge from the mechanistic equations for SEI growth, particle cracking, and mechanical degradation — a more rigorous but computationally expensive approach that we will revisit in Chapter 13.

### A Worked Numerical Example: Estimating Calendar Life

Let us put numbers on a calendar-aging prediction for a commercial NMC/graphite cell. Rather than quoting parameter values from a specific paper and risking a unit mismatch, we will work with a clean phenomenological form calibrated to typical commercial-cell behaviour, and then compare the result to published field data.

Take the parabolic Arrhenius form from equation (7.12) and suppose we know, for this cell chemistry, that storage at a reference condition of 25 °C and 50% SOC produces 2.5% capacity loss after one year. This is a typical mid-range figure for well-designed NMC622/graphite cells and is consistent with datasheet calendar-life specifications. Take $E_a = 50\,\mathrm{kJ\,mol^{-1}}$, near the middle of the 40–80 kJ/mol range we quoted in §7.2.

From the reference point, we can back out $B(25^\circ\mathrm{C}, 50\%)$ directly: with $t = 365\,\mathrm{days}$ and $Q_{\mathrm{loss}} = 0.025$,
$$
B(25^\circ\mathrm{C}) = \frac{0.025}{\sqrt{365}} = \frac{0.025}{19.10} \approx 1.31 \times 10^{-3}\,\mathrm{day}^{-1/2}.
$$
We do not need to separately compute $B_0$; for predicting the cell's behaviour at other temperatures, we only need the ratio $B(T)/B(25^\circ\mathrm{C})$, which the Arrhenius form gives us cleanly:
$$
\frac{B(T)}{B(25^\circ\mathrm{C})} = \exp\left(\frac{E_a}{R}\left(\frac{1}{298\mathrm{K}} - \frac{1}{T}\right)\right).
$$

Now let us use this to answer three practical questions.

*How much capacity does the cell lose in one year at 35 °C?* The Arrhenius ratio is
$$
\exp\left(\frac{50000}{8.314}\left(\frac{1}{298} - \frac{1}{308}\right)\right) = \exp(0.655) \approx 1.93,
$$
so $B(35^\circ\mathrm{C}) \approx 2.53 \times 10^{-3}\,\mathrm{day}^{-1/2}$, and
$$
Q_{\mathrm{loss,cal}}(1\,\mathrm{year}, 35^\circ\mathrm{C}) \approx 2.53 \times 10^{-3} \cdot 19.10 \approx 4.8\%.
$$
Roughly double the 25 °C value, as expected from the rule of thumb.

*How long does it take this cell to reach end-of-life (80% of initial capacity, or 20% loss) from calendar aging alone at 25 °C?*
$$
\sqrt{t_{\mathrm{EOL}}} = \frac{0.20}{B(25^\circ\mathrm{C})} = \frac{0.20}{1.31 \times 10^{-3}} \approx 152.7\,\mathrm{day}^{1/2},
$$
$$
t_{\mathrm{EOL}} \approx 152.7^2 \approx 23{,}300\,\mathrm{days} \approx 64\,\mathrm{years}.
$$
This is a striking number, and it is worth pausing on. A well-designed NMC cell sitting in a cool climate at half-charge, never used, would last more than six decades before calendar aging alone took it to 80% capacity. This is consistent with laboratory calendar-aging studies, which routinely report fresh-cell behaviour extrapolating to decade-plus shelf lives at low temperature and moderate SOC. The *reason* we do not see 60-year field lifetimes is that real cells are not sitting quietly at 25 °C and 50% SOC — they are cycling, they are hot, they are at high or low SOC, and cycle-aging mechanisms are operating in parallel.

*And what if the same cell is stored at 45 °C instead of 25 °C?* The Arrhenius ratio becomes
$$
\exp\left(\frac{50000}{8.314}\left(\frac{1}{298} - \frac{1}{318}\right)\right) = \exp(1.268) \approx 3.55,
$$
so $B(45^\circ\mathrm{C}) \approx 4.66 \times 10^{-3}\,\mathrm{day}^{-1/2}$ and the time to 20% capacity loss collapses to
$$
t_{\mathrm{EOL}} \approx \left(\frac{0.20}{4.66 \times 10^{-3}}\right)^2 \approx 1{,}840\,\mathrm{days} \approx 5.0\,\mathrm{years}.
$$
Raising the storage temperature by 20 °C has cut the calendar life from 64 years to 5 years — a factor of about 13. This is the same Arrhenius factor we estimated in §7.2 (about $3.55^2 \approx 12.6$, since the rate constant enters twice through the $B(T)$ that sits inside $\sqrt{t}$), and it is the quantitative reason calendar aging is the concern it is for hot-climate deployments.

---

## 7.8 Stressors: Temperature, SOC, DOD, C-Rate, Voltage Limits

Having identified the mechanisms and their models, we can now systematically examine the **stressors** — the operational and environmental variables that accelerate or decelerate each mechanism. This is the practical engineering summary of the chapter.

### Temperature

Temperature is the single most powerful lever in battery degradation, but its effects run in different directions for different mechanisms. The thermally-activated *chemical* mechanisms — SEI growth (Arrhenius, $E_a \approx 40$–80 kJ/mol), transition metal dissolution (Arrhenius, strong temperature dependence), and electrolyte oxidation — all accelerate with temperature. The *mechanical* mechanism of particle cracking goes the other way: higher temperature increases the solid-state diffusivity of lithium within the particle, so at a fixed C-rate the internal concentration gradients are shallower and the diffusion-induced stresses are smaller, which actually *reduces* per-cycle mechanical fatigue. So high temperature speeds up the chemistry and slows down the cracking, and low temperature does the reverse. This is one of the reasons why the combined temperature dependence of total cell aging can be non-monotonic in the sense that different failure modes dominate in different temperature regimes.

**High temperature** ($>35^\circ\mathrm{C}$) accelerates calendar aging (SEI growth, electrolyte decomposition) through Arrhenius kinetics, accelerates transition metal dissolution because HF generation increases with temperature, and increases the rate of electrolyte oxidation at the cathode. It does *not*, however, increase particle cracking — as just discussed, it tends to reduce it.

**Low temperature** ($<10^\circ\mathrm{C}$) does not accelerate thermally-activated mechanisms — calendar aging slows down significantly. However, low temperature dramatically reduces charge-transfer kinetics ($i_0$ decreases exponentially), increasing charge overpotential during fast charging and precipitating lithium or sodium plating even at moderate C-rates. Low-temperature cycle aging is dominated by plating-driven LLI rather than SEI-driven LLI.

**Temperature cycling** — non-uniform temperature distribution within a cell or pack (centre hotter than edges, for example) — creates regions of accelerated and decelerated aging within a single cell, leading to SOC and SOH heterogeneity over time. This pack-level non-uniformity is one of the motivations for thermal management system design in BMS (Chapter 9).

The **optimal storage temperature** for minimising calendar aging is as low as practical — 5–10 °C storage cuts calendar aging rate by 4–8× compared to room temperature while introducing no additional degradation mechanisms.

### State of Charge (SOC)

**High SOC** (>80%) accelerates calendar aging because the anode sits at a lower potential, producing a stronger driving force for SEI formation. It also increases cathode oxidative stress (cathode at higher potential, more susceptible to electrolyte oxidation and metal dissolution). In some chemistries (LCO, NMC at high Ni content), the cathode structure is less stable at high SOC — extended high-SOC storage can cause irreversible structural changes.

**Low SOC** (~10–20%, within the BMS voltage window) is generally *less* harmful for calendar aging than high SOC storage. The anode sits at a higher potential, which weakens the SEI-forming driving force (the exponential-in-$U_\text{anode}$ dependence of equation 7.4), and the cathode sits in a more lithiated and structurally relaxed state, reducing oxidative stress. Storing a cell at 10–20% SOC is slightly *better* for shelf life than storing it at 50% SOC, though the improvement is modest compared to the benefit of lowering storage temperature.

**Over-discharge** (*below* the BMS lower cutoff) is a completely different regime and should not be confused with low-SOC storage. If a cell is pushed past its rated lower voltage — for example, by a parasitic load left connected for weeks after the BMS has shut down, or by a fault that disables the BMS — the fully-delithiated graphite anode's potential rises toward the Cu/Cu²⁺ equilibrium potential around 3.4–3.5 V vs. Li/Li⁺. Copper dissolves from the anode current collector, enters the electrolyte, and can re-deposit at the positive electrode or grow into the separator, causing an internal short circuit during the next charge. Over-discharge damage is irreversible and is one of the principal reasons why every commercial LIB pack has a hard under-voltage lockout. The reader should treat "low SOC" and "over-discharge" as genuinely different stressors: the first is benign-to-beneficial, the second is catastrophic.

**Mid SOC** (30–60%) is optimal for calendar life storage. The anode is at a relatively high potential (modest SEI driving force) and the cathode is not severely stressed.

### Depth of Discharge

**DOD** directly controls the volume change of the electrode materials per cycle, and thus the mechanical fatigue load. A DOD of 100% puts the electrode particles through their full expansion-contraction cycle every time — maximum mechanical stress per cycle, maximum SEI disruption. A DOD of 20% (say, cycling between 40% and 60% SOC) uses only a fraction of the volume change and imposes much less mechanical fatigue.

The relationship between DOD and cycle life is often expressed empirically as:

$$N_\text{f}(\text{DOD}) = N_\text{f,100\%} \times \left(\frac{1}{\text{DOD}}\right)^\kappa \tag{7.16}$$

where $N_\text{f,100\%}$ is the cycle life at 100% DOD and $\kappa \approx 1.0$–2.0. For $\kappa = 1.5$ and a cell with 500 cycle life at 100% DOD:

$N_\text{f}(50\%\,\text{DOD}) = 500 \times (1/0.5)^{1.5} = 500 \times 2^{1.5} \approx 500 \times 2.83 \approx 1{,}410$ cycles.
$N_\text{f}(20\%\,\text{DOD}) = 500 \times (1/0.2)^{1.5} = 500 \times 5^{1.5} \approx 500 \times 11.18 \approx 5{,}590$ cycles.

The payoff for shallow cycling is dramatic. This is the quantitative basis for BMS strategies that intentionally limit the SOC operating window — not fully charging to 100% and not fully discharging to 0% — to extend pack life significantly.

### C-Rate

**High C-rate charging** is the primary trigger for lithium and sodium plating (Section 7.3). It also increases the magnitude of diffusion-induced stress in electrode particles (larger concentration gradients → larger stress → faster crack propagation). High C-rate discharging is somewhat less harmful: during discharge, the direction of lithium flux in the graphite is from the particle interior toward the surface, which generates compressive rather than tensile stress at the surface (cracks initiate under tension, so compressive surface stress is less damaging).

**Asymmetric C-rate management** — charging more slowly than discharging — is one of the strategies used in long-life BMS design. Allowing fast discharge (which EV drivers want for acceleration) while limiting charge rate (which is already limited by charging infrastructure speed in most cases) makes good electrochemical sense.

**Low C-rate cycling** (C/20, C/50) minimises all kinetically-driven degradation and is the closest approach to equilibrium cycling. Very slow cycling can be slightly more damaging for calendar-type mechanisms (the cell spends more time at each SOC), but the tradeoff is almost always favourable for long-life cycle testing.

### Voltage Limits

The upper and lower voltage cutoffs of the cell directly determine which degradation mechanisms are active.

**Upper voltage limit**: Raising the upper cutoff voltage (charging more deeply) extracts more capacity from the cathode but pushes the cathode into a more delithiated (more oxidised, less stable) state. For NMC811, each 100 mV increase in the upper cutoff voltage above 4.2 V approximately doubles the rate of capacity fade. The trade-off is clear: more energy per cycle vs. shorter cycle life. Some BMS algorithms adaptively lower the upper voltage limit as the cell ages (to preserve remaining life), while others maintain it to maximise energy delivery (accepting shorter remaining life). The "right" choice depends on the application.

**Lower voltage limit**: Lowering the cutoff extracts more capacity from the cell at the end of discharge. For graphite-anode LIBs, the lower limit is set to keep the anode potential below the threshold at which the copper current collector begins to dissolve. The Cu/Cu²⁺ equilibrium potential is approximately 3.4–3.5 V vs. Li/Li⁺, and when a graphite cell is deeply discharged the fully-delithiated anode potential rises toward this value; if the cell is pushed further (over-discharge, below about 2.5 V full cell for a typical NMC/graphite pairing), copper dissolves from the anode current collector, migrates through the electrolyte, and re-deposits at the positive electrode. Redeposited copper can eventually grow through the separator and cause an internal short. Over-discharge damage is an irreversible and severe failure pathway for any cell with a copper negative-electrode current collector, and all graphite-anode LIB BMS designs include a hard over-discharge lockout for exactly this reason.
