Repository: avirup/SodiumIonBatteryResearch

# Battery Technology for Electrical Engineers

## With a Sodium-Ion Research Focus

This book is written for electrical engineers, graduate students, and technically curious researchers who want to understand modern rechargeable batteries from an engineering point of view. Its aim is to make electrochemistry intelligible without assuming prior training in chemistry, and to connect the internal physics of a battery to the language engineers already use: energy, voltage, current, resistance, transients, efficiency, and dynamic models.

File: battery_textbook_chapter6_revised.md (part 3 of 3)
# Chapter 6: Sodium-Ion Chemistry Families
**Extracting the nanopore fraction from the curve.** One of the most useful numbers you can pull out of a hard carbon half-cell OCV is the ratio of plateau capacity to total capacity, because it quantifies how much of the storage is happening in closed nanopores (plateau) versus turbostratic intercalation (slope). For this sample: plateau capacity is 80 mAh/g, total reversible capacity is 270 mAh/g, so the plateau fraction is $80/270 \approx 30\%$. In the Stevens-Dahn framework, this tells us that about 30% of the stored sodium is sitting in quasi-metallic clusters in closed pores, and about 70% is intercalated between turbostratic layers. Carbons carbonised at higher temperature typically have larger plateau fractions (up to ~50% for 1400–1500 °C pyrolysis); carbons carbonised at lower temperature tend toward the slope-dominated end. Knowing the plateau fraction lets you predict, to first order, how bad the BMS SOC estimation problem will be for a given hard carbon: higher plateau fraction means more flat region in the full-cell OCV and more reliance on coulomb counting.

**Extracting an effective plateau potential.** The second useful extraction is the plateau potential itself. For this sample it is ~0.05–0.08 V vs. Na/Na⁺. The distance of this plateau from 0 V vs. Na/Na⁺ is a margin against sodium plating — the closer to 0 V the plateau sits, the smaller the voltage window before overpotential pushes the electrode potential below the Na/Na⁺ line and triggers plating on the carbon surface. Carbons with plateaus at ~0.1 V are safer against plating than those at ~0.02 V, but the difference is only tens of millivolts, which is why rate capability and low-temperature operation both matter so much for SIB design.

**The practical implication for full-cell OCV**: In a complete cell paired with an O3 layered oxide cathode at average 3.2 V vs. Na/Na⁺, the slope region of the full-cell OCV descends from about 3.1 V to about 3.05 V over 190 mAh/g (reflecting the cathode descending from 3.2 to 3.15 V while the anode ascends from 0.0 to 0.05 V). The plateau region produces a nearly flat full-cell OCV of about 3.1 V over the remaining 80 mAh/g. The combined OCV has only a ~50 mV total range over roughly 30% of the total capacity — consistent with the severe SOC estimation problem described in Section 6.5.

---

## 6.11 What Changes for Sodium-Ion? (Consolidated Summary)

In every chapter up to this point, this section has appeared to preview SIB-specific considerations as a small addendum. Chapter 6 is the first chapter in which SIB has been the main subject rather than the forward-reference, so the usual "what changes for sodium-ion" section doesn't quite fit here — everything in the chapter has been about sodium. Instead, this section plays a different role: it consolidates the SIB differences we've accumulated across Chapters 1–6, organised by the chapter that first introduced the underlying concept, and sets up a clean handoff to the later parts of the book. If you want a single-page crib sheet for "what is actually different about sodium-ion," this is it. The items below will re-appear, each with more detail, when we reach the relevant chapter.

**Thermodynamics** (Chapter 1 basis): 0.33 V lower open-circuit voltage than equivalent LIB chemistry; lower gravimetric specific capacity for the same electron count per formula unit; the Na⁺/Na scale vs. Li⁺/Li scale requires explicit conversion when comparing potentials.

**Intercalation and host materials** (Chapter 2 basis): Graphite is not viable — hard carbon is the anode. Cathode crystal structures include O3 and P2 layered oxides, NVPF and NFPP polyanionics, and PBAs — all sodium-specific or sodium-preferred. Larger ion size means more phase transitions in layered oxides (O3→P3) and different preferred coordination geometry (P2 prismatic sites).

**SEI chemistry** (Chapter 2/4 basis): SEI on hard carbon is thicker and less stable than on graphite; ICE is 75–90% vs. 85–95% for graphite; ether electrolytes improve ICE; pre-sodiation may be needed for commercial cells.

**Cell performance** (Chapter 3/4 basis): 130–160 Wh/kg cell-level energy; higher DCIR (80–150 mΩ for 26650 format vs. 20–50 mΩ for 18650 LIB); better low-temperature performance than most LIBs; flat/complex OCV requiring coulomb-counting-dominant BMS; aluminium on both current collectors (Chapter 4 basis).

**Degradation differences** (to be detailed in Chapter 7): SEI-driven capacity fade is present but may be slower if ether electrolyte is used; phase transition fatigue in O3 layered oxide cathodes is a specific SIB degradation mode; manganese dissolution (from LMO/LMO analogues) is less severe in SIB PBAs; new degradation modes related to PBA cathode (water absorption, vacancy evolution) are unique to SIB.

**BMS challenges** (to be detailed in Chapters 10, 13): Flat OCV in plateau region severely limits voltage-based SOC; higher internal resistance requires different power limit calculations; lower thermal runaway risk (covered in Chapter 8) simplifies some safety algorithm design.

The following table makes the mapping from cell-level performance metric to underlying physical cause explicit — it is the "why" behind the numbers in Section 6.9.

| SIB vs. LIB metric difference | Direction | Dominant physical cause | Chapter introduced |
|---|---|---|---|
| Cell voltage | ~0.3–0.5 V lower | Na⁺/Na reference 0.33 V above Li⁺/Li; minor cathode-side offsets | 1, 6.1 |
| Gravimetric capacity | Lower | Heavier ion per charge carried (3.3×); sometimes lower utilisation of host sites | 1, 6.1 |
| DCIR | 1.5–2× higher | Lower electrolyte conductivity; thicker/more resistive SEI on hard carbon; heavier ion transport | 2, 6.1, 6.5 |
| Low-temperature capacity | Higher (better) | Weaker Na⁺ solvation in carbonate; lower desolvation barrier; lower liquidus of optimal electrolyte blends | 6.1, 6.7 |
| OCV flatness | More severe | Hard-carbon plateau near 0 V vs. Na/Na⁺ paired with often-flat SIB cathodes | 6.5 |
| Thermal runaway risk | Lower | Lower cathode-side oxygen release at elevated temperature; less energetic SEI decomposition | 8 (forward) |
| Raw material cost | Lower | Na abundance and distribution; no Co, minimal Ni in best chemistries; Al both sides | 6 opening, 4 (forward) |
| Cycle life | Comparable | Trade-offs are chemistry-specific; no intrinsic advantage or disadvantage | 6.4, 7 (forward) |

---

## Chapter Summary

**Key ideas:**

- Na⁺ is 34% larger than Li⁺ (1.02 Å vs. 0.76 Å), 3.3× heavier, and 0.33 V higher on the reduction potential scale. These differences mean: graphite is not viable as a SIB anode; SIB cell voltage is inherently 0.3–0.5 V lower than equivalent LIB; larger ion requires larger interstitial sites in host materials.
- The desolvation energy of Na⁺ in carbonate electrolytes is *lower* than that of Li⁺ — so desolvation is actually a kinetic *advantage* for Na⁺, and is part of why SIBs perform better at low temperature. The higher DCIR of SIBs compared to LIBs comes from other causes: lower electrolyte conductivity, thicker hard-carbon SEI, and somewhat slower solid-state Na⁺ diffusion in the best-studied cathode lattices.
- SIB cathode families: O3 layered oxides (NaMO₂, direct analogue of LCO/NMC, phase transitions during cycling are the main challenge); P2 layered oxides (prismatic Na coordination, unique to SIB, better structural stability during cycling, starts Na-deficient); polyanionic NVPF (highest voltage SIB cathode at ~3.95 V average, excellent rate capability, vanadium toxicity concern) and NFPP (iron-based, no critical materials); Prussian blue analogues (open framework, excellent rate capability and cycle life, water contamination challenge).
- Hard carbon dominates SIB anodes: turbostratic disordered carbon with slope region (intercalation, 0.1–2 V vs. Na/Na⁺) and plateau region (nanopore filling, ~0.01–0.1 V vs. Na/Na⁺). The plateau produces a near-flat OCV close to 0 V vs. Na/Na⁺ — the most practically important performance challenge for SIB BMS. The flat-OCV region is best thought of as an observability failure: terminal voltage carries almost no information about SOC, and coulomb counting becomes the dominant estimator.
- ICE of hard carbon is 75–90%, lower than graphite (85–95%), due to higher surface area and less mature SEI chemistry. Ether electrolytes improve ICE vs. carbonate electrolytes. Pre-sodiation is the additional manufacturing-stage fix that buys back some of the ICE loss.
- Commercial SIB landscape (2024–2025): CATL (PBA/HC, ~160 Wh/kg), HiNa (O3/HC, ~146 Wh/kg, >4000 cycles), Faradion/Reliance (O3/HC), Tiamat (NVPF/HC, ultra-high rate), Natron (aqueous PBA, >50,000 cycles), Altris (Prussian white/HC).
- SIB cell-level specific energy (130–160 Wh/kg) is competitive with LFP, well below NMC. SIB advantages: lower raw material cost and supply chain risk; no cobalt/nickel required; aluminium current collectors on both sides; better low-temperature performance than most LIBs; lower thermal runaway risk; competitive cycle life.

**Key equations:**

Full-cell open-circuit voltage decomposed into electrode half-cell potentials (equation 6.3):
$$E_\text{OCV,cell} = E_\text{cathode}(\text{SOC}) - E_\text{anode}(\text{SOC})$$

Theoretical gravimetric capacity of an intercalation material, with $n$ electrons per formula unit, Faraday constant $F$, and molar mass $M$ in g/mol (equation 6.2):
$$C_\text{th} = \frac{nF}{3.6\,M}$$

For NVPF ($n = 2$, $M = 417.8$ g/mol): $C_\text{th} \approx 128$ mAh/g. For Prussian white $\text{Na}_2\text{Fe}[\text{Fe}(\text{CN})_6]$ ($n = 2$, $M = 314$ g/mol): $C_\text{th} \approx 171$ mAh/g.

Nernst equation applied to a sodium-storage half-cell (equation 6.4):
$$E = E^\circ - \frac{RT}{F}\ln \frac{a_\text{Na(host)}}{a_{\text{Na}^+}}$$

Reference potentials:
$$E^\circ(\text{Na}^+/\text{Na}) = -2.71\ \text{V vs. SHE}, \qquad E^\circ(\text{Li}^+/\text{Li}) = -3.04\ \text{V vs. SHE}$$
giving a 0.33 V anode-reference shift from Li to Na cells.

**Key vocabulary (in order of appearance):**

desolvation energy, O3 layered oxide, P2 layered oxide, Delmas notation (O/P, layer count), O3→P3 phase transition, prismatic coordination, inductive effect (polyanionic), NVPF (Na₃V₂(PO₄)₂F₃), NASICON structure, NVP (Na₃V₂(PO₄)₃), NFPP, Prussian blue analogue (PBA), Prussian white, cyanide framework, hard carbon, turbostratic carbon, closed nanopore, open micropore, slope region, plateau region, house-of-cards model, initial Coulombic efficiency (ICE) for SIB, observability failure, pre-sodiation, ether electrolyte (DEGDME), NaPF₆, NaClO₄, fluoroethylene carbonate (FEC) additive, cell-to-pack.

---

## Deliverable

**Task:** Build a comparison table of five commercial SIB cells vs. five commercial LIB cells across all Chapter 3 metrics.

**Guidance:** Use the quantitative comparison in Section 6.9 as a starting point, but go deeper. For each cell, find a specific published paper or reliable public datasheet and extract: nominal voltage, rated capacity (and at what C-rate), specific energy (Wh/kg), volumetric energy density (Wh/L), DCIR (mΩ at 50% SOC, 25 °C), cycle life (cycles to 80% capacity retention), rate capability (capacity at 1C and 5C as percentage of C/10 capacity), low-temperature performance (capacity at −20 °C as percentage of 25 °C capacity), and OCV shape descriptor (flat, sloped, mixed, describe where the flat regions are).

For the SIB cells, look specifically for: HiNa BC-1 (many publications from Hu Yong-Sheng's group and from the Beijing National Laboratory for Condensed Matter Physics); Faradion/Reliance cells (characterisation by Armstrong et al. and Barker et al., and recently Reliance's own publications); CATL first-generation SIB (search for "CATL SIB characterisation 2023–2024"). For Tiamat: Ponrouch et al. and collaborators published extensively on NVPF-based 18650 cells.

Alongside the table, write a one-page narrative answering: Where does SIB currently beat LIB on any metric? Where is the gap largest? What would need to improve in SIB technology for it to displace LFP in grid storage? Is the SOC estimation challenge a hard physical limit or an engineering problem that better BMS design can solve?

A partial worked entry for the HiNa BC-1 vs. Samsung INR18650-30Q comparison:

HiNa BC-1 (26650, O3-$\text{NaCuFeMnO}_2$/HC): Nominal 3.2 V, 1.33 Ah at C/10, ~146 Wh/kg, ~280 Wh/L, DCIR ~100 mΩ at 50% SOC, >4000 cycles to 80%, rate capability ~90% at 1C and ~70% at 5C vs. C/10, low-temperature ~88% at −20 °C, OCV: sloped above 0.1 V anode (slope-dominated cathode region) merging into flat near-zero region from hard carbon plateau — approximately 30% of capacity in a nearly flat region near 3.1–3.15 V cell OCV.

Samsung 30Q (18650, NMC622/Gr): Nominal 3.6 V, 3.0 Ah at C/5, ~243 Wh/kg, ~650 Wh/L, DCIR ~45 mΩ at 50% SOC, ~500 cycles to 80%, rate capability ~97% at 1C and ~88% at 5C vs. C/5, low-temperature ~62% at −20 °C, OCV: moderately sloped throughout, no truly flat region exceeding 10% of capacity.

---

## Further Reading

1. **Yabuuchi, N. et al., "Research Development on Sodium-Ion Batteries," *Chemical Reviews* 114 (23), 11636–11682 (2014).** The most comprehensive early review of SIB cathode and anode materials, written by Shinichi Komaba's group — one of the foundational SIB research teams. Covers layered oxides, polyanionics, hard carbon, and electrolytes in systematic depth. Still the best single reference for understanding the breadth of the material landscape.

2. **Hu, Y.-S. et al., "Sodium-Ion Batteries: Present and Future," *Nature Energy* 6, 513–524 (2021).** A forward-looking review by the leader of the HiNa group. Focuses on commercialisation readiness, cost analysis, and the specific technical challenges (ICE, energy density, electrolyte) that must be solved for SIBs to compete at scale. Essential reading for understanding where the field is going.

3. **Stevens, D. A. and Dahn, J. R., "The Mechanisms of Lithium and Sodium Insertion in Carbon Materials," *Journal of the Electrochemical Society* 148 (8), A803–A811 (2001).** The paper that established the slope/plateau model for sodium storage in hard carbon and introduced the "house of cards" microstructural model. Methodologically rigorous, uses both electrochemical and structural (SAXS, WAXS) evidence. Read this to understand hard carbon at a mechanistic level — and then read a recent (post-2020) review to see how the model has been refined.

4. **Vaalma, C. et al., "A cost and resource analysis of sodium-ion batteries," *Nature Reviews Materials* 3, 18013 (2018).** The authoritative techno-economic analysis showing why sodium-ion batteries could offer cost advantages over lithium-ion, with careful accounting of raw material costs, manufacturing costs, and economies of scale. The paper that put the cost argument for SIBs on a quantitative footing.

5. **Tarascon, J.-M., "Na-ion versus Li-ion Batteries: Complementarity Rather Than Competitiveness," *Joule* 4 (8), 1616–1620 (2020).** A short commentary from one of the founders of modern electrochemistry research, arguing that the right framing for SIBs is not "will they replace Li-ion" but "which market segments do they fill that Li-ion never will." Useful for recalibrating expectations after reading the cost-optimistic literature. Pair with Vaalma et al. (entry 4) to get both the quantitative and the strategic argument.

---

*Next chapter: **Chapter 7 — Degradation Mechanisms.** We descend into the physics of why batteries die: loss of lithium/sodium inventory, loss of active material, impedance growth, SEI evolution, lithium/sodium plating, particle cracking, and the interplay of calendar and cycle aging. Prompt me with "write Chapter 7" to continue.*
